Repository: speedcoder107/kakalioslab

File: another_slow_and_fast_cooling/data folder/fast_cool_up_480.csv (part 1 of 2)
Time (s),Temperature (K),1/kT (1/eV),Rate (K/min),Current (A),Current Std Dev/Mean,Conductivity (Ohm-cm)^-1,Ea (eV),Reduced Ea
1.71E+00,2.9648000E+02,3.9105500E+01,NaN,1.6642600E-07,NaN,1.6642600E-06,NaN,NaN
5.56E+00,2.9649000E+02,3.9104190E+01,NaN,1.6649300E-07,NaN,1.6649300E-06,NaN,NaN
8.56E+00,2.9649000E+02,3.9104190E+01,NaN,1.6655100E-07,NaN,1.6655100E-06,NaN,NaN
3.25E+01,2.9669000E+02,3.9077830E+01,2.8235530E-01,1.6792700E-07,NaN,1.6792700E-06,NaN,NaN
4.14E+01,2.9701000E+02,3.9035720E+01,6.3593180E-01,1.7019000E-07,NaN,1.7019000E-06,NaN,NaN
4.45E+01,2.9716000E+02,3.9016020E+01,8.6629100E-01,1.7139800E-07,NaN,1.7139800E-06,NaN,NaN
5.07E+01,2.9752000E+02,3.8968810E+01,1.4472400E+00,1.7458900E-07,NaN,1.7458900E-06,NaN,NaN
5.36E+01,2.9773000E+02,3.8941320E+01,1.7939180E+00,1.7648400E-07,NaN,1.7648400E-06,NaN,NaN
5.67E+01,2.9796000E+02,3.8911260E+01,2.1652860E+00,1.7870800E-07,NaN,1.7870800E-06,NaN,NaN
5.97E+01,2.9821000E+02,3.8878640E+01,2.5504990E+00,1.8116900E-07,NaN,1.8116900E-06,NaN,NaN
6.26E+01,2.9848000E+02,3.8843470E+01,2.9476330E+00,1.8381200E-07,NaN,1.8381200E-06,NaN,NaN
6.57E+01,2.9877000E+02,3.8805770E+01,3.3538770E+00,1.8680200E-07,NaN,1.8680200E-06,NaN,NaN
6.87E+01,2.9905000E+02,3.8769440E+01,3.7675990E+00,1.8993800E-07,NaN,1.8993800E-06,NaN,NaN
7.17E+01,2.9934000E+02,3.8731880E+01,4.1526140E+00,1.9324600E-07,NaN,1.9324600E-06,NaN,NaN
7.47E+01,2.9964000E+02,3.8693100E+01,4.5047700E+00,1.9671200E-07,NaN,1.9671200E-06,NaN,NaN
7.79E+01,2.9992000E+02,3.8656980E+01,4.8171810E+00,2.0051100E-07,NaN,2.0051100E-06,NaN,NaN
8.08E+01,3.0022000E+02,3.8618350E+01,5.0816720E+00,2.0401900E-07,NaN,2.0401900E-06,NaN,NaN
8.37E+01,3.0050000E+02,3.8582360E+01,5.3111220E+00,2.0760600E-07,NaN,2.0760600E-06,NaN,NaN
8.68E+01,3.0078000E+02,3.8546450E+01,5.4842120E+00,2.1162000E-07,NaN,2.1162000E-06,NaN,NaN
9.06E+01,3.0117000E+02,3.8496530E+01,5.6006320E+00,2.1639000E-07,NaN,2.1639000E-06,NaN,NaN
9.36E+01,3.0144000E+02,3.8462050E+01,5.6978970E+00,2.2024000E-07,NaN,2.2024000E-06,4.22E-01,1.64E+01
9.66E+01,3.0170000E+02,3.8428900E+01,5.7384160E+00,2.2403000E-07,NaN,2.2403000E-06,4.26E-01,1.66E+01
9.95E+01,3.0196000E+02,3.8395810E+01,5.7313510E+00,2.2767000E-07,NaN,2.2767000E-06,4.30E-01,1.67E+01
1.03E+02,3.0221000E+02,3.8364050E+01,5.7094820E+00,2.3162000E-07,NaN,2.3162000E-06,4.34E-01,1.68E+01
1.06E+02,3.0246000E+02,3.8332340E+01,5.6541060E+00,2.3530000E-07,NaN,2.3530000E-06,4.37E-01,1.70E+01
1.09E+02,3.0264000E+02,3.8309540E+01,5.5787960E+00,2.3908000E-07,NaN,2.3908000E-06,4.40E-01,1.71E+01
1.11E+02,3.0288000E+02,3.8279190E+01,5.4431200E+00,2.4275000E-07,NaN,2.4275000E-06,4.44E-01,1.72E+01
1.14E+02,3.0323000E+02,3.8235000E+01,5.3183090E+00,2.4650000E-07,NaN,2.4650000E-06,4.47E-01,1.73E+01
1.18E+02,3.0347000E+02,3.8204760E+01,5.2554390E+00,2.5060000E-07,NaN,2.5060000E-06,4.49E-01,1.74E+01
1.21E+02,3.0372000E+02,3.8173320E+01,5.1880820E+00,2.5461000E-07,NaN,2.5461000E-06,4.51E-01,1.75E+01
1.24E+02,3.0389000E+02,3.8151960E+01,5.1199850E+00,2.5862000E-07,NaN,2.5862000E-06,4.53E-01,1.75E+01
1.27E+02,3.0422000E+02,3.8110580E+01,4.9951440E+00,2.6257000E-07,NaN,2.6257000E-06,4.55E-01,1.76E+01
1.30E+02,3.0448000E+02,3.8078030E+01,4.9989590E+00,2.6694000E-07,NaN,2.6694000E-06,4.57E-01,1.77E+01
1.33E+02,3.0476000E+02,3.8043050E+01,5.0110060E+00,2.7120000E-07,NaN,2.7120000E-06,4.58E-01,1.77E+01
1.36E+02,3.0502000E+02,3.8010620E+01,5.0502290E+00,2.7579000E-07,NaN,2.7579000E-06,4.59E-01,1.78E+01
1.39E+02,3.0528000E+02,3.7978250E+01,5.0980690E+00,2.8037000E-07,NaN,2.8037000E-06,4.61E-01,1.78E+01
1.42E+02,3.0554000E+02,3.7945930E+01,5.1364520E+00,2.8512000E-07,NaN,2.8512000E-06,4.62E-01,1.78E+01
1.45E+02,3.0581000E+02,3.7912430E+01,5.1696280E+00,2.8994000E-07,NaN,2.8994000E-06,4.63E-01,1.79E+01
1.48E+02,3.0607000E+02,3.7880220E+01,5.1456420E+00,2.9432000E-07,NaN,2.9432000E-06,4.64E-01,1.79E+01
1.51E+02,3.0633000E+02,3.7848070E+01,5.1235410E+00,2.9929000E-07,NaN,2.9929000E-06,4.65E-01,1.80E+01
1.54E+02,3.0659000E+02,3.7815980E+01,5.1732850E+00,3.0391000E-07,NaN,3.0391000E-06,4.66E-01,1.80E+01
1.57E+02,3.0677000E+02,3.7793790E+01,5.2133300E+00,3.0894000E-07,NaN,3.0894000E-06,4.67E-01,1.80E+01
1.60E+02,3.0705000E+02,3.7759320E+01,5.1760110E+00,3.1367000E-07,NaN,3.1367000E-06,4.69E-01,1.81E+01
1.63E+02,3.0730000E+02,3.7728600E+01,5.0967070E+00,3.1850000E-07,NaN,3.1850000E-06,4.70E-01,1.81E+01
1.66E+02,3.0756000E+02,3.7696710E+01,5.0848050E+00,3.2379000E-07,NaN,3.2379000E-06,4.71E-01,1.81E+01
1.69E+02,3.0782000E+02,3.7664870E+01,5.0636820E+00,3.2910000E-07,NaN,3.2910000E-06,4.72E-01,1.82E+01
1.72E+02,3.0808000E+02,3.7633080E+01,5.0636490E+00,3.3415000E-07,NaN,3.3415000E-06,4.73E-01,1.82E+01
1.75E+02,3.0833000E+02,3.7602570E+01,5.0683770E+00,3.3961000E-07,NaN,3.3961000E-06,4.74E-01,1.82E+01
1.78E+02,3.0860000E+02,3.7569670E+01,5.0669890E+00,3.4490000E-07,NaN,3.4490000E-06,4.74E-01,1.82E+01
1.81E+02,3.0886000E+02,3.7538040E+01,5.0748630E+00,3.5060000E-07,NaN,3.5060000E-06,4.75E-01,1.83E+01
1.84E+02,3.0913000E+02,3.7505260E+01,5.0841950E+00,3.5614000E-07,NaN,3.5614000E-06,4.76E-01,1.83E+01
1.87E+02,3.0938000E+02,3.7474950E+01,5.1226740E+00,3.6202000E-07,NaN,3.6202000E-06,4.77E-01,1.83E+01
1.90E+02,3.0964000E+02,3.7443480E+01,5.1407820E+00,3.6761000E-07,NaN,3.6761000E-06,4.79E-01,1.84E+01
1.93E+02,3.0990000E+02,3.7412070E+01,5.1829910E+00,3.7356000E-07,NaN,3.7356000E-06,4.80E-01,1.84E+01
1.96E+02,3.1016000E+02,3.7380710E+01,5.1554310E+00,3.7911000E-07,NaN,3.7911000E-06,4.81E-01,1.84E+01
1.99E+02,3.1042000E+02,3.7349400E+01,5.1660420E+00,3.8535000E-07,NaN,3.8535000E-06,4.83E-01,1.85E+01
2.02E+02,3.1068000E+02,3.7318140E+01,5.1768680E+00,3.9162000E-07,NaN,3.9162000E-06,4.84E-01,1.85E+01
2.05E+02,3.1094000E+02,3.7286940E+01,5.1774090E+00,3.9777000E-07,NaN,3.9777000E-06,4.85E-01,1.86E+01
2.08E+02,3.1121000E+02,3.7254590E+01,5.1765730E+00,4.0407000E-07,NaN,4.0407000E-06,4.87E-01,1.86E+01
2.11E+02,3.1147000E+02,3.7223490E+01,5.1926140E+00,4.1069000E-07,NaN,4.1069000E-06,4.88E-01,1.87E+01
2.14E+02,3.1173000E+02,3.7192440E+01,5.1891460E+00,4.1711000E-07,NaN,4.1711000E-06,4.90E-01,1.87E+01
2.17E+02,3.1199000E+02,3.7161450E+01,5.2015600E+00,4.2356000E-07,NaN,4.2356000E-06,4.91E-01,1.87E+01
2.20E+02,3.1226000E+02,3.7129320E+01,5.2094930E+00,4.3075000E-07,NaN,4.3075000E-06,4.93E-01,1.88E+01
2.23E+02,3.1252000E+02,3.7098430E+01,5.2215800E+00,4.3789000E-07,NaN,4.3789000E-06,4.94E-01,1.88E+01
2.26E+02,3.1279000E+02,3.7066400E+01,5.2086470E+00,4.4473000E-07,NaN,4.4473000E-06,4.95E-01,1.88E+01
2.29E+02,3.1306000E+02,3.7034430E+01,5.2123040E+00,4.5181000E-07,NaN,4.5181000E-06,4.96E-01,1.89E+01
2.32E+02,3.1335000E+02,3.7000160E+01,5.2151550E+00,4.5963000E-07,NaN,4.5963000E-06,4.97E-01,1.89E+01
2.36E+02,3.1371000E+02,3.6957700E+01,5.2410720E+00,4.6756000E-07,NaN,4.6756000E-06,4.98E-01,1.89E+01
2.39E+02,3.1398000E+02,3.6925920E+01,5.3193710E+00,4.7560000E-07,NaN,4.7560000E-06,4.99E-01,1.89E+01
2.42E+02,3.1426000E+02,3.6893020E+01,5.3732700E+00,4.8349000E-07,NaN,4.8349000E-06,5.00E-01,1.89E+01
2.45E+02,3.1453000E+02,3.6861350E+01,5.4257190E+00,4.9130000E-07,NaN,4.9130000E-06,5.00E-01,1.89E+01
2.48E+02,3.1481000E+02,3.6828560E+01,5.4836510E+00,4.9942000E-07,NaN,4.9942000E-06,5.01E-01,1.89E+01
2.51E+02,3.1508000E+02,3.6797000E+01,5.5288800E+00,5.0776000E-07,NaN,5.0776000E-06,5.01E-01,1.89E+01
2.54E+02,3.1536000E+02,3.6764330E+01,5.5618760E+00,5.1624000E-07,NaN,5.1624000E-06,5.01E-01,1.89E+01
2.57E+02,3.1564000E+02,3.6731720E+01,5.5830560E+00,5.2522000E-07,NaN,5.2522000E-06,5.01E-01,1.89E+01
2.60E+02,3.1591000E+02,3.6700330E+01,5.5773540E+00,5.3372000E-07,NaN,5.3372000E-06,5.01E-01,1.89E+01
2.63E+02,3.1617000E+02,3.6670150E+01,5.5450420E+00,5.4258000E-07,NaN,5.4258000E-06,5.02E-01,1.89E+01
2.66E+02,3.1643000E+02,3.6640020E+01,5.4938690E+00,5.5105000E-07,NaN,5.5105000E-06,5.02E-01,1.89E+01
2.69E+02,3.1669000E+02,3.6609930E+01,5.4303380E+00,5.5926000E-07,NaN,5.5926000E-06,5.02E-01,1.89E+01
2.72E+02,3.1694000E+02,3.6581060E+01,5.3618840E+00,5.6838000E-07,NaN,5.6838000E-06,5.02E-01,1.88E+01
2.75E+02,3.1720000E+02,3.6551070E+01,5.3271510E+00,5.7763000E-07,NaN,5.7763000E-06,5.02E-01,1.88E+01
2.78E+02,3.1746000E+02,3.6521140E+01,5.2720700E+00,5.8659000E-07,NaN,5.8659000E-06,5.02E-01,1.88E+01
2.81E+02,3.1774000E+02,3.6488950E+01,5.2241350E+00,5.9565000E-07,NaN,5.9565000E-06,5.03E-01,1.88E+01
2.84E+02,3.1799000E+02,3.6460270E+01,5.2013330E+00,6.0465000E-07,NaN,6.0465000E-06,5.03E-01,1.88E+01
2.87E+02,3.1825000E+02,3.6430480E+01,5.1876890E+00,6.1372000E-07,NaN,6.1372000E-06,5.03E-01,1.88E+01
2.90E+02,3.1851000E+02,3.6400740E+01,5.1797910E+00,6.2304000E-07,NaN,6.2304000E-06,5.03E-01,1.88E+01
2.93E+02,3.1877000E+02,3.6371050E+01,5.1786190E+00,6.3342000E-07,NaN,6.3342000E-06,5.04E-01,1.88E+01
2.96E+02,3.1903000E+02,3.6341410E+01,5.1695440E+00,6.4333000E-07,NaN,6.4333000E-06,5.04E-01,1.88E+01
2.99E+02,3.1929000E+02,3.6311820E+01,5.1685420E+00,6.5305000E-07,NaN,6.5305000E-06,5.04E-01,1.88E+01
3.02E+02,3.1956000E+02,3.6281140E+01,5.1639330E+00,6.6340000E-07,NaN,6.6340000E-06,5.05E-01,1.88E+01
3.05E+02,3.1983000E+02,3.6250510E+01,5.1753350E+00,6.7335000E-07,NaN,6.7335000E-06,5.05E-01,1.88E+01
3.08E+02,3.2010000E+02,3.6219930E+01,5.2062270E+00,6.8353000E-07,NaN,6.8353000E-06,5.05E-01,1.88E+01
3.11E+02,3.2036000E+02,3.6190540E+01,5.2319660E+00,6.9416000E-07,NaN,6.9416000E-06,5.06E-01,1.88E+01
3.14E+02,3.2062000E+02,3.6161190E+01,5.2386900E+00,7.0512000E-07,NaN,7.0512000E-06,5.06E-01,1.88E+01
3.18E+02,3.2089000E+02,3.6130760E+01,5.2353490E+00,7.1679000E-07,NaN,7.1679000E-06,5.06E-01,1.88E+01
3.21E+02,3.2115000E+02,3.6101510E+01,5.2417890E+00,7.2778000E-07,NaN,7.2778000E-06,5.06E-01,1.87E+01
3.24E+02,3.2141000E+02,3.6072310E+01,5.2441910E+00,7.3903000E-07,NaN,7.3903000E-06,5.06E-01,1.87E+01
3.27E+02,3.2168000E+02,3.6042030E+01,5.2472510E+00,7.5053000E-07,NaN,7.5053000E-06,5.07E-01,1.87E+01
3.30E+02,3.2196000E+02,3.6010680E+01,5.2542570E+00,7.6190000E-07,NaN,7.6190000E-06,5.07E-01,1.87E+01
3.33E+02,3.2222000E+02,3.5981630E+01,5.2620220E+00,7.7372000E-07,NaN,7.7372000E-06,5.07E-01,1.87E+01
3.36E+02,3.2248000E+02,3.5952620E+01,5.2583360E+00,7.8579000E-07,NaN,7.8579000E-06,5.07E-01,1.87E+01
3.39E+02,3.2274000E+02,3.5923650E+01,5.2447410E+00,7.9890000E-07,NaN,7.9890000E-06,5.07E-01,1.87E+01
3.42E+02,3.2301000E+02,3.5893630E+01,5.2222010E+00,8.1139000E-07,NaN,8.1139000E-06,5.08E-01,1.87E+01
3.45E+02,3.2327000E+02,3.5864760E+01,5.2118480E+00,8.2382000E-07,NaN,8.2382000E-06,5.08E-01,1.87E+01
3.48E+02,3.2354000E+02,3.5834830E+01,5.2199390E+00,8.3730000E-07,NaN,8.3730000E-06,5.09E-01,1.87E+01
3.51E+02,3.2382000E+02,3.5803840E+01,5.2214520E+00,8.5056000E-07,NaN,8.5056000E-06,5.09E-01,1.87E+01
3.54E+02,3.2411000E+02,3.5771810E+01,5.2327160E+00,8.6438000E-07,NaN,8.6438000E-06,5.10E-01,1.87E+01
3.57E+02,3.2439000E+02,3.5740930E+01,5.2546840E+00,8.7755000E-07,NaN,8.7755000E-06,5.10E-01,1.87E+01
3.60E+02,3.2466000E+02,3.5711210E+01,5.2918810E+00,8.9257000E-07,NaN,8.9257000E-06,5.11E-01,1.87E+01
3.63E+02,3.2493000E+02,3.5681530E+01,5.3092360E+00,9.0642000E-07,NaN,9.0642000E-06,5.11E-01,1.87E+01
3.66E+02,3.2521000E+02,3.5650810E+01,5.3363890E+00,9.2178000E-07,NaN,9.2178000E-06,5.12E-01,1.87E+01
3.69E+02,3.2547000E+02,3.5622330E+01,5.3732930E+00,9.3601000E-07,NaN,9.3601000E-06,5.12E-01,1.87E+01
3.72E+02,3.2574000E+02,3.5592800E+01,5.3986660E+00,9.5054000E-07,NaN,9.5054000E-06,5.13E-01,1.87E+01
3.75E+02,3.2601000E+02,3.5563330E+01,5.4180500E+00,9.6541000E-07,NaN,9.6541000E-06,5.13E-01,1.87E+01
3.78E+02,3.2628000E+02,3.5533900E+01,5.4128920E+00,9.8051000E-07,NaN,9.8051000E-06,5.14E-01,1.87E+01
3.81E+02,3.2654000E+02,3.5505600E+01,5.3978630E+00,9.9530000E-07,NaN,9.9530000E-06,5.14E-01,1.87E+01
3.84E+02,3.2680000E+02,3.5477360E+01,5.3740610E+00,1.0100300E-06,NaN,1.0100300E-05,5.15E-01,1.87E+01
3.87E+02,3.2705000E+02,3.5450240E+01,5.3345950E+00,1.0246400E-06,NaN,1.0246400E-05,5.16E-01,1.88E+01
3.90E+02,3.2731000E+02,3.5422080E+01,5.2955360E+00,1.0396200E-06,NaN,1.0396200E-05,5.16E-01,1.88E+01
3.93E+02,3.2756000E+02,3.5395040E+01,5.2683300E+00,1.0543000E-06,NaN,1.0543000E-05,5.17E-01,1.88E+01
3.96E+02,3.2782000E+02,3.5366970E+01,5.2606080E+00,1.0706300E-06,NaN,1.0706300E-05,5.17E-01,1.88E+01
3.99E+02,3.2807000E+02,3.5340020E+01,5.2287240E+00,1.0866400E-06,NaN,1.0866400E-05,5.18E-01,1.88E+01
4.02E+02,3.2833000E+02,3.5312030E+01,5.1978340E+00,1.1021700E-06,NaN,1.1021700E-05,5.18E-01,1.88E+01
4.05E+02,3.2860000E+02,3.5283020E+01,5.1749140E+00,1.1178800E-06,NaN,1.1178800E-05,5.19E-01,1.88E+01
4.08E+02,3.2886000E+02,3.5255120E+01,5.1645420E+00,1.1352500E-06,NaN,1.1352500E-05,5.20E-01,1.88E+01
4.12E+02,3.2911000E+02,3.5228340E+01,5.1528240E+00,1.1521200E-06,NaN,1.1521200E-05,5.20E-01,1.88E+01
4.15E+02,3.2937000E+02,3.5200530E+01,5.1335380E+00,1.1689800E-06,NaN,1.1689800E-05,5.21E-01,1.88E+01
4.18E+02,3.2964000E+02,3.5171700E+01,5.1234270E+00,1.1873500E-06,NaN,1.1873500E-05,5.21E-01,1.88E+01
4.21E+02,3.2990000E+02,3.5143980E+01,5.1160010E+00,1.2047200E-06,NaN,1.2047200E-05,5.22E-01,1.88E+01
4.24E+02,3.3016000E+02,3.5116310E+01,5.1175120E+00,1.2221700E-06,NaN,1.2221700E-05,5.22E-01,1.88E+01
4.27E+02,3.3042000E+02,3.5088680E+01,5.1255400E+00,1.2407700E-06,NaN,1.2407700E-05,5.22E-01,1.88E+01
4.30E+02,3.3069000E+02,3.5060030E+01,5.1331840E+00,1.2595700E-06,NaN,1.2595700E-05,5.22E-01,1.88E+01
4.33E+02,3.3095000E+02,3.5032480E+01,5.1526780E+00,1.2786200E-06,NaN,1.2786200E-05,5.23E-01,1.88E+01
4.36E+02,3.3122000E+02,3.5003920E+01,5.1579540E+00,1.2987300E-06,NaN,1.2987300E-05,5.23E-01,1.88E+01
4.39E+02,3.3148000E+02,3.4976470E+01,5.1505920E+00,1.3173800E-06,NaN,1.3173800E-05,5.23E-01,1.88E+01
4.42E+02,3.3174000E+02,3.4949060E+01,5.1529340E+00,1.3375100E-06,NaN,1.3375100E-05,5.24E-01,1.88E+01
4.45E+02,3.3200000E+02,3.4921690E+01,5.1640630E+00,1.3566400E-06,NaN,1.3566400E-05,5.24E-01,1.88E+01
4.48E+02,3.3225000E+02,3.4895410E+01,5.1720330E+00,1.3761300E-06,NaN,1.3761300E-05,5.24E-01,1.88E+01
4.51E+02,3.3253000E+02,3.4866030E+01,5.1703460E+00,1.3965600E-06,NaN,1.3965600E-05,5.25E-01,1.88E+01
4.54E+02,3.3280000E+02,3.4837740E+01,5.1823240E+00,1.4167400E-06,NaN,1.4167400E-05,5.25E-01,1.87E+01
4.57E+02,3.3306000E+02,3.4810540E+01,5.2008110E+00,1.4382100E-06,NaN,1.4382100E-05,5.25E-01,1.87E+01
4.60E+02,3.3333000E+02,3.4782350E+01,5.2093100E+00,1.4597800E-06,NaN,1.4597800E-05,5.26E-01,1.87E+01
4.63E+02,3.3360000E+02,3.4754200E+01,5.2288520E+00,1.4816900E-06,NaN,1.4816900E-05,5.26E-01,1.87E+01
4.66E+02,3.3388000E+02,3.4725050E+01,5.2430420E+00,1.5033200E-06,NaN,1.5033200E-05,5.26E-01,1.87E+01
4.69E+02,3.3415000E+02,3.4696990E+01,5.2792700E+00,1.5257800E-06,NaN,1.5257800E-05,5.27E-01,1.87E+01
4.72E+02,3.3442000E+02,3.4668980E+01,5.3129180E+00,1.5474500E-06,NaN,1.5474500E-05,5.27E-01,1.87E+01
4.75E+02,3.3468000E+02,3.4642050E+01,5.3494740E+00,1.5717400E-06,NaN,1.5717400E-05,5.27E-01,1.87E+01
4.78E+02,3.3497000E+02,3.4612050E+01,5.3734430E+00,1.5955100E-06,NaN,1.5955100E-05,5.27E-01,1.87E+01
4.81E+02,3.3523000E+02,3.4585210E+01,5.3950980E+00,1.6185700E-06,NaN,1.6185700E-05,5.27E-01,1.87E+01
4.84E+02,3.3549000E+02,3.4558410E+01,5.4010540E+00,1.6410200E-06,NaN,1.6410200E-05,5.28E-01,1.87E+01
4.87E+02,3.3575000E+02,3.4531650E+01,5.4077750E+00,1.6654400E-06,NaN,1.6654400E-05,5.28E-01,1.87E+01
4.90E+02,3.3601000E+02,3.4504930E+01,5.4064610E+00,1.6915800E-06,NaN,1.6915800E-05,5.28E-01,1.87E+01
4.93E+02,3.3625000E+02,3.4480300E+01,5.3873920E+00,1.7169700E-06,NaN,1.7169700E-05,5.28E-01,1.87E+01
4.96E+02,3.3651000E+02,3.4453660E+01,5.3201490E+00,1.7419300E-06,NaN,1.7419300E-05,5.28E-01,1.87E+01
4.99E+02,3.3678000E+02,3.4426030E+01,5.2540950E+00,1.7676800E-06,NaN,1.7676800E-05,5.29E-01,1.87E+01
5.03E+02,3.3703000E+02,3.4400500E+01,5.1909870E+00,1.7924600E-06,NaN,1.7924600E-05,5.29E-01,1.86E+01
5.06E+02,3.3729000E+02,3.4373980E+01,5.1377530E+00,1.8180600E-06,NaN,1.8180600E-05,5.29E-01,1.86E+01
5.09E+02,3.3754000E+02,3.4348520E+01,5.0951090E+00,1.8439900E-06,NaN,1.8439900E-05,5.30E-01,1.86E+01
5.12E+02,3.3780000E+02,3.4322080E+01,5.0612530E+00,1.8698700E-06,NaN,1.8698700E-05,5.30E-01,1.86E+01
5.14E+02,3.3805000E+02,3.4296700E+01,5.0304760E+00,1.8941000E-06,NaN,1.8941000E-05,5.30E-01,1.86E+01
5.17E+02,3.3830000E+02,3.4271360E+01,5.0337540E+00,1.9206100E-06,NaN,1.9206100E-05,5.30E-01,1.86E+01
5.20E+02,3.3856000E+02,3.4245040E+01,5.0333270E+00,1.9468300E-06,NaN,1.9468300E-05,5.31E-01,1.86E+01
5.23E+02,3.3881000E+02,3.4219770E+01,5.0633530E+00,1.9747600E-06,NaN,1.9747600E-05,5.31E-01,1.86E+01
5.27E+02,3.3909000E+02,3.4191510E+01,5.0869840E+00,2.0027500E-06,NaN,2.0027500E-05,5.31E-01,1.86E+01
5.30E+02,3.3934000E+02,3.4166320E+01,5.1203540E+00,2.0325800E-06,NaN,2.0325800E-05,5.31E-01,1.86E+01
5.33E+02,3.3959000E+02,3.4141170E+01,5.1112230E+00,2.0610300E-06,NaN,2.0610300E-05,5.32E-01,1.86E+01
5.36E+02,3.3985000E+02,3.4115050E+01,5.1000540E+00,2.0909100E-06,NaN,2.0909100E-05,5.32E-01,1.86E+01
5.39E+02,3.4010000E+02,3.4089970E+01,5.0935730E+00,2.1210000E-06,NaN,2.1210000E-05,5.32E-01,1.86E+01
5.42E+02,3.4037000E+02,3.4062930E+01,5.0701560E+00,2.1530000E-06,NaN,2.1530000E-05,5.33E-01,1.86E+01
5.45E+02,3.4062000E+02,3.4037930E+01,5.0463720E+00,2.1827000E-06,NaN,2.1827000E-05,5.33E-01,1.86E+01
5.48E+02,3.4099000E+02,3.4001000E+01,5.0185910E+00,2.2145000E-06,NaN,2.2145000E-05,5.33E-01,1.86E+01
5.52E+02,3.4125000E+02,3.3975090E+01,5.0774560E+00,2.2474000E-06,NaN,2.2474000E-05,5.33E-01,1.86E+01
5.55E+02,3.4150000E+02,3.3950220E+01,5.1287860E+00,2.2799000E-06,NaN,2.2799000E-05,5.33E-01,1.86E+01
5.58E+02,3.4176000E+02,3.3924390E+01,5.1543160E+00,2.3126000E-06,NaN,2.3126000E-05,5.34E-01,1.85E+01
5.61E+02,3.4202000E+02,3.3898600E+01,5.1834550E+00,2.3444000E-06,NaN,2.3444000E-05,5.34E-01,1.85E+01
5.64E+02,3.4228000E+02,3.3872850E+01,5.2009830E+00,2.3781000E-06,NaN,2.3781000E-05,5.34E-01,1.85E+01
5.67E+02,3.4254000E+02,3.3847140E+01,5.2323220E+00,2.4111000E-06,NaN,2.4111000E-05,5.34E-01,1.85E+01
5.70E+02,3.4281000E+02,3.3820480E+01,5.2427940E+00,2.4480000E-06,NaN,2.4480000E-05,5.34E-01,1.85E+01
5.73E+02,3.4309000E+02,3.3792880E+01,5.2404140E+00,2.4842000E-06,NaN,2.4842000E-05,5.35E-01,1.85E+01
5.76E+02,3.4336000E+02,3.3766310E+01,5.2386080E+00,2.5232000E-06,NaN,2.5232000E-05,5.35E-01,1.85E+01
5.80E+02,3.4372000E+02,3.3730940E+01,5.2049190E+00,2.5614000E-06,NaN,2.5614000E-05,5.35E-01,1.85E+01
5.83E+02,3.4398000E+02,3.3705450E+01,5.2206460E+00,2.5993000E-06,NaN,2.5993000E-05,5.35E-01,1.85E+01
5.86E+02,3.4425000E+02,3.3679010E+01,5.2059710E+00,2.6369000E-06,NaN,2.6369000E-05,5.35E-01,1.85E+01
5.89E+02,3.4451000E+02,3.3653590E+01,5.2689860E+00,2.6749000E-06,NaN,2.6749000E-05,5.35E-01,1.85E+01
5.92E+02,3.4477000E+02,3.3628220E+01,5.3111390E+00,2.7113000E-06,NaN,2.7113000E-05,5.36E-01,1.84E+01
5.95E+02,3.4495000E+02,3.3610670E+01,5.3369130E+00,2.7506000E-06,NaN,2.7506000E-05,5.36E-01,1.84E+01
5.98E+02,3.4522000E+02,3.3584380E+01,5.2837540E+00,2.7853000E-06,NaN,2.7853000E-05,5.36E-01,1.84E+01
6.01E+02,3.4547000E+02,3.3560080E+01,5.2598540E+00,2.8238000E-06,NaN,2.8238000E-05,5.36E-01,1.84E+01
6.04E+02,3.4572000E+02,3.3535810E+01,5.2196050E+00,2.8597000E-06,NaN,2.8597000E-05,5.37E-01,1.84E+01
6.07E+02,3.4597000E+02,3.3511580E+01,5.1805510E+00,2.8981000E-06,NaN,2.8981000E-05,5.37E-01,1.84E+01
6.09E+02,3.4622000E+02,3.3487380E+01,5.1257910E+00,2.9365000E-06,NaN,2.9365000E-05,5.37E-01,1.84E+01
6.13E+02,3.4647000E+02,3.3463210E+01,5.0741560E+00,2.9763000E-06,NaN,2.9763000E-05,5.38E-01,1.84E+01
6.16E+02,3.4672000E+02,3.3439090E+01,4.9991130E+00,3.0177000E-06,NaN,3.0177000E-05,5.38E-01,1.84E+01
6.19E+02,3.4698000E+02,3.3414030E+01,4.9851200E+00,3.0577000E-06,NaN,3.0577000E-05,5.38E-01,1.84E+01
6.22E+02,3.4723000E+02,3.3389970E+01,4.9720590E+00,3.0949000E-06,NaN,3.0949000E-05,5.39E-01,1.84E+01
6.25E+02,3.4748000E+02,3.3365950E+01,4.9880540E+00,3.1357000E-06,NaN,3.1357000E-05,5.39E-01,1.84E+01
6.28E+02,3.4772000E+02,3.3342920E+01,5.0061080E+00,3.1765000E-06,NaN,3.1765000E-05,5.39E-01,1.84E+01
6.31E+02,3.4797000E+02,3.3318960E+01,5.0348080E+00,3.2215000E-06,NaN,3.2215000E-05,5.40E-01,1.84E+01
6.34E+02,3.4823000E+02,3.3294090E+01,4.9815220E+00,3.2663000E-06,NaN,3.2663000E-05,5.40E-01,1.84E+01
6.37E+02,3.4848000E+02,3.3270200E+01,4.9611050E+00,3.3089000E-06,NaN,3.3089000E-05,5.41E-01,1.84E+01
6.40E+02,3.4875000E+02,3.3244440E+01,4.9417710E+00,3.3533000E-06,NaN,3.3533000E-05,5.41E-01,1.84E+01
6.43E+02,3.4900000E+02,3.3220630E+01,4.9474660E+00,3.3985000E-06,NaN,3.3985000E-05,5.41E-01,1.84E+01
6.46E+02,3.4926000E+02,3.3195900E+01,4.9496820E+00,3.4439000E-06,NaN,3.4439000E-05,5.41E-01,1.84E+01
6.49E+02,3.4951000E+02,3.3172160E+01,4.9676030E+00,3.4913000E-06,NaN,3.4913000E-05,5.42E-01,1.84E+01
6.52E+02,3.4977000E+02,3.3147500E+01,4.9767040E+00,3.5387000E-06,NaN,3.5387000E-05,5.42E-01,1.84E+01
6.55E+02,3.5003000E+02,3.3122880E+01,4.9804550E+00,3.5860000E-06,NaN,3.5860000E-05,5.42E-01,1.84E+01
6.58E+02,3.5029000E+02,3.3098290E+01,4.9936880E+00,3.6307000E-06,NaN,3.6307000E-05,5.42E-01,1.84E+01
6.61E+02,3.5057000E+02,3.3071850E+01,5.0380080E+00,3.6800000E-06,NaN,3.6800000E-05,5.43E-01,1.84E+01
6.64E+02,3.5082000E+02,3.3048290E+01,5.0993280E+00,3.7265000E-06,NaN,3.7265000E-05,5.43E-01,1.84E+01
6.67E+02,3.5107000E+02,3.3024750E+01,5.1542390E+00,3.7766000E-06,NaN,3.7766000E-05,5.43E-01,1.83E+01
6.70E+02,3.5133000E+02,3.3000310E+01,5.1778850E+00,3.8273000E-06,NaN,3.8273000E-05,5.43E-01,1.83E+01
6.73E+02,3.5159000E+02,3.2975910E+01,5.1904780E+00,3.8801000E-06,NaN,3.8801000E-05,5.43E-01,1.83E+01
6.76E+02,3.5185000E+02,3.2951540E+01,5.1936950E+00,3.9293000E-06,NaN,3.9293000E-05,5.43E-01,1.83E+01
6.79E+02,3.5212000E+02,3.2926280E+01,5.2118700E+00,3.9838000E-06,NaN,3.9838000E-05,5.43E-01,1.83E+01
6.82E+02,3.5238000E+02,3.2901980E+01,5.2204490E+00,4.0356000E-06,NaN,4.0356000E-05,5.43E-01,1.83E+01
6.85E+02,3.5266000E+02,3.2875860E+01,5.2340550E+00,4.0932000E-06,NaN,4.0932000E-05,5.43E-01,1.83E+01
6.88E+02,3.5293000E+02,3.2850710E+01,5.2356990E+00,4.1489000E-06,NaN,4.1489000E-05,5.43E-01,1.83E+01
6.91E+02,3.5319000E+02,3.2826520E+01,5.2349040E+00,4.2034000E-06,NaN,4.2034000E-05,5.43E-01,1.83E+01
6.94E+02,3.5345000E+02,3.2802380E+01,5.2341260E+00,4.2647000E-06,NaN,4.2647000E-05,5.44E-01,1.82E+01
6.97E+02,3.5371000E+02,3.2778260E+01,5.2245690E+00,4.3197000E-06,NaN,4.3197000E-05,5.44E-01,1.82E+01
7.00E+02,3.5397000E+02,3.2754190E+01,5.2361540E+00,4.3764000E-06,NaN,4.3764000E-05,5.44E-01,1.82E+01
7.03E+02,3.5422000E+02,3.2731070E+01,5.2482200E+00,4.4345000E-06,NaN,4.4345000E-05,5.44E-01,1.82E+01
7.06E+02,3.5446000E+02,3.2708910E+01,5.2380950E+00,4.4908000E-06,NaN,4.4908000E-05,5.44E-01,1.82E+01
7.09E+02,3.5473000E+02,3.2684010E+01,5.2104290E+00,4.5519000E-06,NaN,4.5519000E-05,5.44E-01,1.82E+01
7.12E+02,3.5498000E+02,3.2660990E+01,5.1738330E+00,4.6079000E-06,NaN,4.6079000E-05,5.44E-01,1.82E+01
7.15E+02,3.5523000E+02,3.2638010E+01,5.1455830E+00,4.6667000E-06,NaN,4.6667000E-05,5.45E-01,1.82E+01
7.19E+02,3.5547000E+02,3.2615970E+01,5.1142730E+00,4.7282000E-06,NaN,4.7282000E-05,5.45E-01,1.82E+01
7.22E+02,3.5572000E+02,3.2593050E+01,5.0677520E+00,4.7915000E-06,NaN,4.7915000E-05,5.45E-01,1.82E+01
7.25E+02,3.5597000E+02,3.2570160E+01,5.0174550E+00,4.8475000E-06,NaN,4.8475000E-05,5.46E-01,1.82E+01
7.28E+02,3.5621000E+02,3.2548220E+01,4.9914990E+00,4.9091000E-06,NaN,4.9091000E-05,5.46E-01,1.82E+01
7.31E+02,3.5646000E+02,3.2525390E+01,4.9694820E+00,4.9709000E-06,NaN,4.9709000E-05,5.46E-01,1.82E+01
7.34E+02,3.5673000E+02,3.2500770E+01,4.9379190E+00,5.0372000E-06,NaN,5.0372000E-05,5.46E-01,1.82E+01
7.37E+02,3.5698000E+02,3.2478010E+01,4.9227340E+00,5.1020000E-06,NaN,5.1020000E-05,5.46E-01,1.81E+01
7.40E+02,3.5723000E+02,3.2455280E+01,4.9184980E+00,5.1663000E-06,NaN,5.1663000E-05,5.46E-01,1.81E+01
7.43E+02,3.5748000E+02,3.2432580E+01,4.9199480E+00,5.2276000E-06,NaN,5.2276000E-05,5.47E-01,1.81E+01
7.46E+02,3.5773000E+02,3.2409920E+01,4.9293560E+00,5.2976000E-06,NaN,5.2976000E-05,5.47E-01,1.81E+01
7.49E+02,3.5798000E+02,3.2387280E+01,4.9346800E+00,5.3685000E-06,NaN,5.3685000E-05,5.47E-01,1.81E+01
7.52E+02,3.5823000E+02,3.2364680E+01,4.9416060E+00,5.4357000E-06,NaN,5.4357000E-05,5.47E-01,1.81E+01
7.55E+02,3.5857000E+02,3.2333990E+01,4.9516300E+00,5.5052000E-06,NaN,5.5052000E-05,5.47E-01,1.81E+01
7.58E+02,3.5883000E+02,3.2310560E+01,5.0164770E+00,5.5809000E-06,NaN,5.5809000E-05,5.47E-01,1.81E+01
7.61E+02,3.5909000E+02,3.2287170E+01,5.0522360E+00,5.6516000E-06,NaN,5.6516000E-05,5.47E-01,1.81E+01
7.65E+02,3.5934000E+02,3.2264710E+01,5.1025410E+00,5.7252000E-06,NaN,5.7252000E-05,5.47E-01,1.80E+01
7.67E+02,3.5959000E+02,3.2242280E+01,5.1283700E+00,5.7948000E-06,NaN,5.7948000E-05,5.47E-01,1.80E+01
7.70E+02,3.5985000E+02,3.2218980E+01,5.1455490E+00,5.8655000E-06,NaN,5.8655000E-05,5.47E-01,1.80E+01
7.74E+02,3.6010000E+02,3.2196610E+01,5.1637510E+00,5.9431000E-06,NaN,5.9431000E-05,5.46E-01,1.80E+01
7.77E+02,3.6035000E+02,3.2174280E+01,5.1630610E+00,6.0183000E-06,NaN,6.0183000E-05,5.46E-01,1.80E+01
7.80E+02,3.6052000E+02,3.2159100E+01,5.1548520E+00,6.0914000E-06,NaN,6.0914000E-05,5.46E-01,1.80E+01
7.82E+02,3.6087000E+02,3.2127910E+01,5.0926100E+00,6.1672000E-06,NaN,6.1672000E-05,5.47E-01,1.80E+01
7.86E+02,3.6113000E+02,3.2104780E+01,5.0953090E+00,6.2474000E-06,NaN,6.2474000E-05,5.47E-01,1.79E+01
7.89E+02,3.6130000E+02,3.2089680E+01,5.0698820E+00,6.3238000E-06,NaN,6.3238000E-05,5.47E-01,1.79E+01
7.92E+02,3.6156000E+02,3.2066600E+01,4.9702580E+00,6.4028000E-06,NaN,6.4028000E-05,5.47E-01,1.79E+01
7.94E+02,3.6183000E+02,3.2042670E+01,4.9534440E+00,6.4797000E-06,NaN,6.4797000E-05,5.47E-01,1.79E+01
7.97E+02,3.6209000E+02,3.2019660E+01,4.9607590E+00,6.5610000E-06,NaN,6.5610000E-05,5.47E-01,1.79E+01
8.00E+02,3.6236000E+02,3.1995810E+01,4.9905750E+00,6.6497000E-06,NaN,6.6497000E-05,5.48E-01,1.79E+01
8.03E+02,3.6263000E+02,3.1971980E+01,5.0194280E+00,6.7350000E-06,NaN,6.7350000E-05,5.48E-01,1.79E+01
8.06E+02,3.6291000E+02,3.1947310E+01,5.0605290E+00,6.8187000E-06,NaN,6.8187000E-05,5.48E-01,1.79E+01
8.09E+02,3.6316000E+02,3.1925320E+01,5.1352050E+00,6.9065000E-06,NaN,6.9065000E-05,5.48E-01,1.79E+01
8.12E+02,3.6342000E+02,3.1902480E+01,5.1938010E+00,6.9970000E-06,NaN,6.9970000E-05,5.48E-01,1.79E+01
8.15E+02,3.6368000E+02,3.1879670E+01,5.2399900E+00,7.0870000E-06,NaN,7.0870000E-05,5.48E-01,1.79E+01
8.18E+02,3.6393000E+02,3.1857770E+01,5.2054750E+00,7.1731000E-06,NaN,7.1731000E-05,5.48E-01,1.79E+01
8.22E+02,3.6417000E+02,3.1836780E+01,5.2453450E+00,7.2639000E-06,NaN,7.2639000E-05,5.49E-01,1.79E+01
8.25E+02,3.6442000E+02,3.1814940E+01,5.2537480E+00,7.3543000E-06,NaN,7.3543000E-05,5.49E-01,1.78E+01
8.28E+02,3.6466000E+02,3.1794000E+01,5.1853260E+00,7.4423000E-06,NaN,7.4423000E-05,5.49E-01,1.78E+01
8.31E+02,3.6492000E+02,3.1771350E+01,5.1065160E+00,7.5297000E-06,NaN,7.5297000E-05,5.49E-01,1.78E+01
8.34E+02,3.6516000E+02,3.1750470E+01,5.0565610E+00,7.6196000E-06,NaN,7.6196000E-05,5.50E-01,1.78E+01
8.37E+02,3.6540000E+02,3.1729610E+01,5.0009270E+00,7.7061000E-06,NaN,7.7061000E-05,5.50E-01,1.78E+01
8.40E+02,3.6564000E+02,3.1708780E+01,4.9502760E+00,7.8022000E-06,NaN,7.8022000E-05,5.50E-01,1.78E+01
8.43E+02,3.6588000E+02,3.1687990E+01,4.8929450E+00,7.8935000E-06,NaN,7.8935000E-05,5.51E-01,1.78E+01
8.46E+02,3.6613000E+02,3.1666350E+01,4.8643860E+00,7.9817000E-06,NaN,7.9817000E-05,5.51E-01,1.78E+01
8.49E+02,3.6638000E+02,3.1644740E+01,4.8573690E+00,8.0746000E-06,NaN,8.0746000E-05,5.51E-01,1.78E+01
8.51E+02,3.6662000E+02,3.1624020E+01,4.8597110E+00,8.1646000E-06,NaN,8.1646000E-05,5.51E-01,1.78E+01
8.54E+02,3.6689000E+02,3.1600750E+01,4.8758890E+00,8.2581000E-06,NaN,8.2581000E-05,5.51E-01,1.78E+01
8.57E+02,3.6714000E+02,3.1579230E+01,4.9263450E+00,8.3556000E-06,NaN,8.3556000E-05,5.51E-01,1.78E+01
8.60E+02,3.6739000E+02,3.1557750E+01,4.9631520E+00,8.4553000E-06,NaN,8.4553000E-05,5.51E-01,1.78E+01
8.63E+02,3.6764000E+02,3.1536290E+01,4.9970840E+00,8.5607000E-06,NaN,8.5607000E-05,5.51E-01,1.78E+01
8.67E+02,3.6790000E+02,3.1514000E+01,5.0133310E+00,8.6659000E-06,NaN,8.6659000E-05,5.51E-01,1.77E+01
8.70E+02,3.6815000E+02,3.1492600E+01,5.0435240E+00,8.7699000E-06,NaN,8.7699000E-05,5.51E-01,1.77E+01
8.72E+02,3.6841000E+02,3.1470370E+01,5.0647880E+00,8.8748000E-06,NaN,8.8748000E-05,5.51E-01,1.77E+01
8.76E+02,3.6866000E+02,3.1449030E+01,5.0944600E+00,8.9891000E-06,NaN,8.9891000E-05,5.51E-01,1.77E+01
8.79E+02,3.6894000E+02,3.1425160E+01,5.0851990E+00,9.0987000E-06,NaN,9.0987000E-05,5.51E-01,1.77E+01
8.82E+02,3.6918000E+02,3.1404730E+01,5.0799200E+00,9.2057000E-06,NaN,9.2057000E-05,5.51E-01,1.77E+01
8.85E+02,3.6944000E+02,3.1382630E+01,5.0750450E+00,9.3201000E-06,NaN,9.3201000E-05,5.51E-01,1.77E+01
8.88E+02,3.6969000E+02,3.1361410E+01,5.0649240E+00,9.4314000E-06,NaN,9.4314000E-05,5.51E-01,1.76E+01
8.91E+02,3.6994000E+02,3.1340220E+01,5.0499490E+00,9.5400000E-06,NaN,9.5400000E-05,5.51E-01,1.76E+01
8.94E+02,3.7020000E+02,3.1318210E+01,5.0580100E+00,9.6594000E-06,NaN,9.6594000E-05,5.51E-01,1.76E+01
8.97E+02,3.7045000E+02,3.1297070E+01,5.0593310E+00,9.7697000E-06,NaN,9.7697000E-05,5.51E-01,1.76E+01
9.00E+02,3.7071000E+02,3.1275120E+01,5.0677510E+00,9.8897000E-06,NaN,9.8897000E-05,5.51E-01,1.76E+01
9.03E+02,3.7099000E+02,3.1251520E+01,5.0687350E+00,1.0004800E-05,NaN,1.0004800E-04,5.51E-01,1.76E+01
9.06E+02,3.7126000E+02,3.1228790E+01,5.0936800E+00,1.0126400E-05,NaN,1.0126400E-04,5.51E-01,1.76E+01
9.09E+02,3.7152000E+02,3.1206930E+01,5.1284090E+00,1.0253600E-05,NaN,1.0253600E-04,5.51E-01,1.76E+01
9.12E+02,3.7178000E+02,3.1185110E+01,5.1665540E+00,1.0382900E-05,NaN,1.0382900E-04,5.51E-01,1.75E+01
9.15E+02,3.7204000E+02,3.1163320E+01,5.1780670E+00,1.0516600E-05,NaN,1.0516600E-04,5.51E-01,1.75E+01
9.18E+02,3.7221000E+02,3.1149080E+01,5.1934870E+00,1.0639600E-05,NaN,1.0639600E-04,5.51E-01,1.75E+01
9.21E+02,3.7246000E+02,3.1128170E+01,5.1374080E+00,1.0761100E-05,NaN,1.0761100E-04,5.51E-01,1.75E+01
9.24E+02,3.7271000E+02,3.1107300E+01,5.0945000E+00,1.0888800E-05,NaN,1.0888800E-04,5.52E-01,1.75E+01
9.27E+02,3.7297000E+02,3.1085610E+01,5.0498210E+00,1.1007100E-05,NaN,1.1007100E-04,5.52E-01,1.75E+01
9.30E+02,3.7322000E+02,3.1064790E+01,5.0238440E+00,1.1136800E-05,NaN,1.1136800E-04,5.52E-01,1.75E+01
9.33E+02,3.7345000E+02,3.1045660E+01,4.9821840E+00,1.1269400E-05,NaN,1.1269400E-04,5.52E-01,1.75E+01
9.36E+02,3.7369000E+02,3.1025720E+01,4.9221700E+00,1.1403200E-05,NaN,1.1403200E-04,5.53E-01,1.75E+01
9.39E+02,3.7393000E+02,3.1005800E+01,4.8572250E+00,1.1524600E-05,NaN,1.1524600E-04,5.53E-01,1.75E+01
9.42E+02,3.7417000E+02,3.0985920E+01,4.8269010E+00,1.1662600E-05,NaN,1.1662600E-04,5.53E-01,1.75E+01
9.45E+02,3.7451000E+02,3.0957780E+01,4.8072180E+00,1.1795200E-05,NaN,1.1795200E-04,5.53E-01,1.75E+01
9.48E+02,3.7476000E+02,3.0937130E+01,4.8756540E+00,1.1929900E-05,NaN,1.1929900E-04,5.53E-01,1.75E+01
9.51E+02,3.7500000E+02,3.0917330E+01,4.9427340E+00,1.2063100E-05,NaN,1.2063100E-04,5.53E-01,1.75E+01
9.54E+02,3.7516000E+02,3.0904150E+01,5.0031750E+00,1.2198300E-05,NaN,1.2198300E-04,5.53E-01,1.75E+01
9.57E+02,3.7541000E+02,3.0883570E+01,4.9370600E+00,1.2335500E-05,NaN,1.2335500E-04,5.53E-01,1.74E+01
9.60E+02,3.7566000E+02,3.0863010E+01,4.8920470E+00,1.2474800E-05,NaN,1.2474800E-04,5.54E-01,1.74E+01
9.63E+02,3.7591000E+02,3.0842490E+01,4.8578620E+00,1.2610400E-05,NaN,1.2610400E-04,5.54E-01,1.74E+01
9.66E+02,3.7618000E+02,3.0820350E+01,4.8621480E+00,1.2756400E-05,NaN,1.2756400E-04,5.54E-01,1.74E+01
9.69E+02,3.7643000E+02,3.0799880E+01,4.8842350E+00,1.2902400E-05,NaN,1.2902400E-04,5.54E-01,1.74E+01
9.72E+02,3.7668000E+02,3.0779440E+01,4.8910190E+00,1.3045800E-05,NaN,1.3045800E-04,5.54E-01,1.74E+01
9.75E+02,3.7693000E+02,3.0759030E+01,4.8928690E+00,1.3193200E-05,NaN,1.3193200E-04,5.54E-01,1.74E+01
9.78E+02,3.7718000E+02,3.0738640E+01,4.8981210E+00,1.3349700E-05,NaN,1.3349700E-04,5.55E-01,1.74E+01
9.81E+02,3.7743000E+02,3.0718280E+01,4.8719110E+00,1.3509900E-05,NaN,1.3509900E-04,5.55E-01,1.74E+01
9.84E+02,3.7768000E+02,3.0697950E+01,4.9183840E+00,1.3663200E-05,NaN,1.3663200E-04,5.55E-01,1.74E+01
9.87E+02,3.7794000E+02,3.0676830E+01,4.9725170E+00,1.3819400E-05,NaN,1.3819400E-04,5.55E-01,1.74E+01
9.90E+02,3.7821000E+02,3.0654930E+01,5.0335920E+00,1.3972500E-05,NaN,1.3972500E-04,5.55E-01,1.74E+01
9.93E+02,3.7846000E+02,3.0634680E+01,5.0432270E+00,1.4120000E-05,NaN,1.4120000E-04,5.55E-01,1.74E+01
9.96E+02,3.7871000E+02,3.0614450E+01,5.0584910E+00,1.4283000E-05,NaN,1.4283000E-04,5.55E-01,1.73E+01
9.99E+02,3.7896000E+02,3.0594260E+01,5.0600040E+00,1.4447200E-05,NaN,1.4447200E-04,5.55E-01,1.73E+01
1.00E+03,3.7922000E+02,3.0573280E+01,5.0562660E+00,1.4607000E-05,NaN,1.4607000E-04,5.55E-01,1.73E+01
1.01E+03,3.7947000E+02,3.0553140E+01,5.0676560E+00,1.4781200E-05,NaN,1.4781200E-04,5.55E-01,1.73E+01
1.01E+03,3.7973000E+02,3.0532220E+01,5.0670540E+00,1.4959300E-05,NaN,1.4959300E-04,5.55E-01,1.73E+01
1.01E+03,3.7999000E+02,3.0511330E+01,5.0664280E+00,1.5135000E-05,NaN,1.5135000E-04,5.55E-01,1.73E+01
1.01E+03,3.8026000E+02,3.0489660E+01,5.0749320E+00,1.5305700E-05,NaN,1.5305700E-04,5.56E-01,1.73E+01
1.02E+03,3.8053000E+02,3.0468030E+01,5.0833550E+00,1.5480600E-05,NaN,1.5480600E-04,5.56E-01,1.73E+01
1.02E+03,3.8079000E+02,3.0447230E+01,5.0951160E+00,1.5669000E-05,NaN,1.5669000E-04,5.56E-01,1.73E+01
1.02E+03,3.8105000E+02,3.0426450E+01,5.0968500E+00,1.5847700E-05,NaN,1.5847700E-04,5.56E-01,1.73E+01
1.03E+03,3.8131000E+02,3.0405710E+01,5.1060430E+00,1.6025600E-05,NaN,1.6025600E-04,5.56E-01,1.73E+01
1.03E+03,3.8156000E+02,3.0385780E+01,5.1339140E+00,1.6216600E-05,NaN,1.6216600E-04,5.56E-01,1.72E+01
1.03E+03,3.8181000E+02,3.0365890E+01,5.1558600E+00,1.6403800E-05,NaN,1.6403800E-04,5.56E-01,1.72E+01
1.04E+03,3.8206000E+02,3.0346020E+01,5.1630440E+00,1.6573700E-05,NaN,1.6573700E-04,5.56E-01,1.72E+01
1.04E+03,3.8233000E+02,3.0324590E+01,5.1634340E+00,1.6761400E-05,NaN,1.6761400E-04,5.56E-01,1.72E+01
1.04E+03,3.8257000E+02,3.0305560E+01,5.1764840E+00,1.6938900E-05,NaN,1.6938900E-04,5.56E-01,1.72E+01
1.04E+03,3.8281000E+02,3.0286570E+01,5.1627340E+00,1.7112600E-05,NaN,1.7112600E-04,5.56E-01,1.72E+01
1.05E+03,3.8304000E+02,3.0268380E+01,5.1317940E+00,1.7290900E-05,NaN,1.7290900E-04,5.56E-01,1.72E+01
1.05E+03,3.8328000E+02,3.0249430E+01,5.0846600E+00,1.7472100E-05,NaN,1.7472100E-04,5.55E-01,1.71E+01
1.05E+03,3.8352000E+02,3.0230500E+01,5.0437770E+00,1.7660600E-05,NaN,1.7660600E-04,5.55E-01,1.71E+01
1.06E+03,3.8377000E+02,3.0210800E+01,5.0109650E+00,1.7854400E-05,NaN,1.7854400E-04,5.55E-01,1.71E+01
1.06E+03,3.8401000E+02,3.0191920E+01,4.9686440E+00,1.8029100E-05,NaN,1.8029100E-04,5.55E-01,1.71E+01
1.06E+03,3.8417000E+02,3.0179350E+01,4.9471960E+00,1.8221900E-05,NaN,1.8221900E-04,5.55E-01,1.71E+01
1.07E+03,3.8444000E+02,3.0158150E+01,4.8683500E+00,1.8413100E-05,NaN,1.8413100E-04,5.55E-01,1.71E+01
1.07E+03,3.8469000E+02,3.0138550E+01,4.8169890E+00,1.8600100E-05,NaN,1.8600100E-04,5.55E-01,1.71E+01
1.07E+03,3.8493000E+02,3.0119760E+01,4.7820760E+00,1.8805800E-05,NaN,1.8805800E-04,5.55E-01,1.70E+01
1.07E+03,3.8519000E+02,3.0099430E+01,4.7551170E+00,1.9017000E-05,NaN,1.9017000E-04,5.55E-01,1.70E+01
1.08E+03,3.8544000E+02,3.0079910E+01,4.7579050E+00,1.9215100E-05,NaN,1.9215100E-04,5.54E-01,1.70E+01
1.08E+03,3.8570000E+02,3.0059630E+01,4.7802290E+00,1.9419800E-05,NaN,1.9419800E-04,5.54E-01,1.70E+01
1.08E+03,3.8603000E+02,3.0033940E+01,4.8274190E+00,1.9647100E-05,NaN,1.9647100E-04,5.54E-01,1.70E+01
1.09E+03,3.8621000E+02,3.0019940E+01,4.9193690E+00,1.9875400E-05,NaN,1.9875400E-04,5.54E-01,1.70E+01
1.09E+03,3.8646000E+02,3.0000520E+01,4.9399560E+00,2.0081900E-05,NaN,2.0081900E-04,5.53E-01,1.69E+01
1.09E+03,3.8671000E+02,2.9981120E+01,4.9734680E+00,2.0296000E-05,NaN,2.0296000E-04,5.53E-01,1.69E+01
1.10E+03,3.8697000E+02,2.9960980E+01,5.0050060E+00,2.0509100E-05,NaN,2.0509100E-04,5.53E-01,1.69E+01
1.10E+03,3.8721000E+02,2.9942410E+01,5.0609550E+00,2.0720600E-05,NaN,2.0720600E-04,5.53E-01,1.69E+01
1.10E+03,3.8746000E+02,2.9923090E+01,5.0363600E+00,2.0936100E-05,NaN,2.0936100E-04,5.53E-01,1.69E+01
1.10E+03,3.8771000E+02,2.9903790E+01,5.0342480E+00,2.1159000E-05,NaN,2.1159000E-04,5.53E-01,1.69E+01
1.11E+03,3.8796000E+02,2.9884520E+01,5.0323660E+00,2.1379000E-05,NaN,2.1379000E-04,5.53E-01,1.68E+01
1.11E+03,3.8822000E+02,2.9864510E+01,5.0179320E+00,2.1600000E-05,NaN,2.1600000E-04,5.52E-01,1.68E+01
1.11E+03,3.8849000E+02,2.9843750E+01,5.0096200E+00,2.1821000E-05,NaN,2.1821000E-04,5.52E-01,1.68E+01
1.12E+03,3.8875000E+02,2.9823790E+01,5.0280430E+00,2.2070000E-05,NaN,2.2070000E-04,5.52E-01,1.68E+01
1.12E+03,3.8901000E+02,2.9803860E+01,5.0552810E+00,2.2317000E-05,NaN,2.2317000E-04,5.52E-01,1.68E+01
1.12E+03,3.8928000E+02,2.9783190E+01,5.1344210E+00,2.2565000E-05,NaN,2.2565000E-04,5.52E-01,1.68E+01
1.13E+03,3.8953000E+02,2.9764070E+01,5.1468270E+00,2.2826000E-05,NaN,2.2826000E-04,5.52E-01,1.68E+01
1.13E+03,3.8980000E+02,2.9743460E+01,5.1483800E+00,2.3092000E-05,NaN,2.3092000E-04,5.52E-01,1.67E+01
1.13E+03,3.9006000E+02,2.9723630E+01,5.1505650E+00,2.3338000E-05,NaN,2.3338000E-04,5.51E-01,1.67E+01
1.13E+03,3.9033000E+02,2.9703070E+01,5.1711320E+00,2.3588000E-05,NaN,2.3588000E-04,5.51E-01,1.67E+01
1.14E+03,3.9059000E+02,2.9683300E+01,5.1970420E+00,2.3845000E-05,NaN,2.3845000E-04,5.51E-01,1.67E+01
1.14E+03,3.9085000E+02,2.9663550E+01,5.2139210E+00,2.4120000E-05,NaN,2.4120000E-04,5.51E-01,1.67E+01
1.14E+03,3.9109000E+02,2.9645350E+01,5.2065720E+00,2.4378000E-05,NaN,2.4378000E-04,5.51E-01,1.67E+01
1.15E+03,3.9134000E+02,2.9626410E+01,5.1766230E+00,2.4657000E-05,NaN,2.4657000E-04,5.51E-01,1.67E+01
1.15E+03,3.9158000E+02,2.9608250E+01,5.1252750E+00,2.4922000E-05,NaN,2.4922000E-04,5.51E-01,1.66E+01
1.15E+03,3.9182000E+02,2.9590120E+01,5.0769390E+00,2.5164000E-05,NaN,2.5164000E-04,5.51E-01,1.66E+01
1.16E+03,3.9206000E+02,2.9572000E+01,5.0269770E+00,2.5424000E-05,NaN,2.5424000E-04,5.51E-01,1.66E+01
1.16E+03,3.9231000E+02,2.9553160E+01,4.9675960E+00,2.5689000E-05,NaN,2.5689000E-04,5.51E-01,1.66E+01
1.16E+03,3.9262000E+02,2.9529830E+01,4.9165460E+00,2.5944000E-05,NaN,2.5944000E-04,5.51E-01,1.66E+01
1.17E+03,3.9287000E+02,2.9511030E+01,4.9033110E+00,2.6213000E-05,NaN,2.6213000E-04,5.51E-01,1.66E+01
1.17E+03,3.9311000E+02,2.9493020E+01,4.8891700E+00,2.6473000E-05,NaN,2.6473000E-04,5.51E-01,1.66E+01
1.17E+03,3.9335000E+02,2.9475020E+01,4.8827090E+00,2.6748000E-05,NaN,2.6748000E-04,5.51E-01,1.66E+01
1.17E+03,3.9360000E+02,2.9456300E+01,4.8910960E+00,2.7018000E-05,NaN,2.7018000E-04,5.51E-01,1.66E+01
1.18E+03,3.9385000E+02,2.9437600E+01,4.9093370E+00,2.7292000E-05,NaN,2.7292000E-04,5.51E-01,1.65E+01
1.18E+03,3.9410000E+02,2.9418930E+01,4.9369680E+00,2.7574000E-05,NaN,2.7574000E-04,5.51E-01,1.65E+01
1.18E+03,3.9437000E+02,2.9398790E+01,4.9636300E+00,2.7856000E-05,NaN,2.7856000E-04,5.50E-01,1.65E+01
1.19E+03,3.9463000E+02,2.9379420E+01,4.9871500E+00,2.8161000E-05,NaN,2.8161000E-04,5.50E-01,1.65E+01
1.19E+03,3.9488000E+02,2.9360820E+01,4.9932870E+00,2.8446000E-05,NaN,2.8446000E-04,5.50E-01,1.65E+01
1.19E+03,3.9513000E+02,2.9342240E+01,5.0028200E+00,2.8757000E-05,NaN,2.8757000E-04,5.50E-01,1.64E+01
1.20E+03,3.9539000E+02,2.9322950E+01,4.9874050E+00,2.9075000E-05,NaN,2.9075000E-04,5.49E-01,1.64E+01
1.20E+03,3.9564000E+02,2.9304420E+01,4.9527110E+00,2.9389000E-05,NaN,2.9389000E-04,5.49E-01,1.64E+01
1.20E+03,3.9589000E+02,2.9285910E+01,4.9568810E+00,2.9685000E-05,NaN,2.9685000E-04,5.49E-01,1.64E+01
1.20E+03,3.9615000E+02,2.9266690E+01,4.9646570E+00,2.9996000E-05,NaN,2.9996000E-04,5.49E-01,1.64E+01
1.21E+03,3.9640000E+02,2.9248230E+01,4.9718170E+00,3.0322000E-05,NaN,3.0322000E-04,5.49E-01,1.64E+01
1.21E+03,3.9664000E+02,2.9230540E+01,4.9532410E+00,3.0624000E-05,NaN,3.0624000E-04,5.49E-01,1.64E+01
1.21E+03,3.9689000E+02,2.9212120E+01,4.9350490E+00,3.0923000E-05,NaN,3.0923000E-04,5.49E-01,1.64E+01
1.22E+03,3.9714000E+02,2.9193740E+01,4.9235260E+00,3.1219000E-05,NaN,3.1219000E-04,5.49E-01,1.63E+01
1.22E+03,3.9738000E+02,2.9176100E+01,4.9209080E+00,3.1533000E-05,NaN,3.1533000E-04,5.49E-01,1.63E+01
1.22E+03,3.9764000E+02,2.9157030E+01,4.9269980E+00,3.1846000E-05,NaN,3.1846000E-04,5.49E-01,1.63E+01
1.23E+03,3.9790000E+02,2.9137970E+01,4.9428750E+00,3.2164000E-05,NaN,3.2164000E-04,5.49E-01,1.63E+01
1.23E+03,3.9816000E+02,2.9118950E+01,4.9803110E+00,3.2509000E-05,NaN,3.2509000E-04,5.48E-01,1.63E+01
1.23E+03,3.9844000E+02,2.9098480E+01,5.0094280E+00,3.2843000E-05,NaN,3.2843000E-04,5.48E-01,1.63E+01
