Repository: speedcoder107/kakalioslab

File: fast and slow cooling/fast and slow cool/fast and slow cool fixed time /slow cool/slow cool up 470.csv
Time (s),Temperature (K),1/kT (1/eV),Rate (K/min),Current (A),Current Std Dev/Mean,Conductivity (Ohm-cm)^-1,Ea (eV),Reduced Ea
2100.0,470.41,24.6,4.76,0.00030409,,0.0030409,0.407,10.2
2100.0,470.16,24.7,4.77,0.00030244,,0.0030244,0.407,10.2
2100.0,469.92,24.7,4.77,0.00030079,,0.0030079,0.407,10.2
2090.0,469.68,24.7,4.82,0.00029914,,0.0029914,0.406,10.2
2090.0,469.44,24.7,4.85,0.00029744,,0.0029744,0.406,10.2
2090.0,469.19,24.7,4.88,0.00029574,,0.0029574,0.405,10.2
2080.0,468.95,24.7,4.9,0.00029413,,0.0029413,0.405,10.2
2080.0,468.71,24.7,4.92,0.00029261,,0.0029261,0.405,10.2
2080.0,468.47,24.7,4.93,0.00029107,,0.0029107,0.404,10.2
2080.0,468.21,24.8,4.95,0.00028957,,0.0028957,0.404,10.2
2070.0,467.96,24.8,4.96,0.00028797,,0.0028797,0.404,10.2
2070.0,467.73,24.8,4.95,0.00028648,,0.0028648,0.403,10.2
2070.0,467.48,24.8,4.94,0.00028486,,0.0028486,0.403,10.2
2060.0,467.24,24.8,4.98,0.00028332,,0.0028332,0.403,10.2
2060.0,467.0,24.8,4.99,0.00028168,,0.0028168,0.403,10.2
2060.0,466.67,24.8,5.04,0.00028012,,0.0028012,0.402,10.2
2050.0,466.43,24.9,5.06,0.00027858,,0.0027858,0.402,10.2
2050.0,466.17,24.9,5.06,0.00027707,,0.0027707,0.401,10.1
2050.0,465.92,24.9,5.04,0.00027552,,0.0027552,0.401,10.1
2040.0,465.67,24.9,5.0,0.00027396,,0.0027396,0.401,10.1
2040.0,465.42,24.9,4.96,0.00027243,,0.0027243,0.4,10.1
2040.0,465.17,24.9,4.9,0.00027087,,0.0027087,0.4,10.1
2040.0,464.92,24.9,4.84,0.00026928,,0.0026928,0.4,10.1
2030.0,464.66,25.0,4.78,0.00026775,,0.0026775,0.399,10.1
2030.0,464.41,25.0,4.71,0.0002662,,0.002662,0.399,10.1
2030.0,464.06,25.0,4.73,0.00026469,,0.0026469,0.399,10.1
2020.0,463.81,25.0,4.78,0.0002633,,0.002633,0.398,10.1
2020.0,463.57,25.0,4.85,0.00026182,,0.0026182,0.398,10.1
2020.0,463.33,25.0,4.95,0.00026044,,0.0026044,0.398,10.1
2010.0,463.09,25.0,5.05,0.00025899,,0.0025899,0.397,10.1
2010.0,462.85,25.0,5.15,0.00025759,,0.0025759,0.397,10.1
2010.0,462.61,25.1,5.21,0.00025616,,0.0025616,0.397,10.1
2000.0,462.37,25.1,5.25,0.00025486,,0.0025486,0.396,10.1
2000.0,462.12,25.1,5.25,0.00025348,,0.0025348,0.396,10.1
2000.0,461.88,25.1,5.23,0.00025208,,0.0025208,0.396,10.1
2000.0,461.64,25.1,5.18,0.00025071,,0.0025071,0.396,10.1
1990.0,461.39,25.1,5.12,0.00024927,,0.0024927,0.395,10.1
1990.0,461.13,25.1,5.05,0.00024778,,0.0024778,0.395,10.1
1990.0,460.87,25.2,4.98,0.00024629,,0.0024629,0.395,10.1
1980.0,460.59,25.2,4.92,0.00024485,,0.0024485,0.395,10.1
1980.0,460.32,25.2,4.88,0.00024338,,0.0024338,0.394,10.1
1980.0,460.03,25.2,4.87,0.00024193,,0.0024193,0.394,10.1
1970.0,459.76,25.2,4.89,0.00024047,,0.0024047,0.393,10.1
1970.0,459.51,25.2,4.91,0.00023908,,0.0023908,0.393,10.1
1970.0,459.25,25.2,4.94,0.00023771,,0.0023771,0.393,10.1
1960.0,459.01,25.3,4.99,0.00023638,,0.0023638,0.393,10.1
1960.0,458.77,25.3,5.03,0.00023509,,0.0023509,0.393,10.1
1960.0,458.53,25.3,5.06,0.00023389,,0.0023389,0.393,10.1
1960.0,458.29,25.3,5.08,0.00023266,,0.0023266,0.393,10.1
1950.0,458.03,25.3,5.09,0.00023135,,0.0023135,0.393,10.1
1950.0,457.78,25.3,5.08,0.00022998,,0.0022998,0.393,10.1
1950.0,457.53,25.3,5.05,0.00022871,,0.0022871,0.393,10.1
1940.0,457.28,25.4,5.02,0.00022747,,0.0022747,0.393,10.1
1940.0,457.03,25.4,4.98,0.00022615,,0.0022615,0.393,10.1
1940.0,456.78,25.4,4.94,0.00022493,,0.0022493,0.393,10.2
1930.0,456.52,25.4,4.9,0.00022362,,0.0022362,0.393,10.2
1930.0,456.27,25.4,4.86,0.00022233,,0.0022233,0.393,10.2
1930.0,455.99,25.4,4.86,0.00022116,,0.0022116,0.393,10.2
1930.0,455.74,25.4,4.89,0.00022,,0.0022,0.393,10.2
1920.0,455.49,25.5,4.92,0.00021877,,0.0021877,0.393,10.2
1920.0,455.25,25.5,4.97,0.00021763,,0.0021763,0.393,10.2
1920.0,455.01,25.5,5.02,0.00021643,,0.0021643,0.393,10.2
1910.0,454.77,25.5,5.07,0.00021531,,0.0021531,0.393,10.2
1910.0,454.53,25.5,5.1,0.00021415,,0.0021415,0.393,10.2
1910.0,454.29,25.5,5.14,0.0002131,,0.002131,0.393,10.2
1900.0,454.05,25.5,5.14,0.00021193,,0.0021193,0.393,10.2
1900.0,453.79,25.5,5.14,0.00021075,,0.0021075,0.392,10.2
1900.0,453.54,25.6,5.11,0.000209609,,0.00209609,0.392,10.2
1900.0,453.29,25.6,5.12,0.000208438,,0.00208438,0.392,10.2
1890.0,453.04,25.6,5.06,0.000207237,,0.00207237,0.392,10.2
1890.0,452.78,25.6,5.02,0.000206002,,0.00206002,0.392,10.2
1890.0,452.52,25.6,4.98,0.000204787,,0.00204787,0.392,10.2
1880.0,452.26,25.6,4.97,0.00020362,,0.0020362,0.392,10.2
1880.0,451.98,25.7,5.0,0.000202388,,0.00202388,0.392,10.2
1880.0,451.72,25.7,5.03,0.000201217,,0.00201217,0.392,10.2
1870.0,451.47,25.7,4.99,0.000200102,,0.00200102,0.392,10.2
1870.0,451.22,25.7,4.97,0.000199029,,0.00199029,0.392,10.2
1870.0,450.98,25.7,4.94,0.000197906,,0.00197906,0.392,10.3
1870.0,450.74,25.7,4.9,0.000196836,,0.00196836,0.392,10.3
1860.0,450.49,25.7,4.86,0.000195739,,0.00195739,0.392,10.3
1860.0,450.19,25.8,4.86,0.000194637,,0.00194637,0.392,10.3
1860.0,450.02,25.8,4.79,0.000193574,,0.00193574,0.392,10.3
1850.0,449.77,25.8,4.74,0.000192475,,0.00192475,0.392,10.3
1850.0,449.51,25.8,4.71,0.00019137,,0.0019137,0.392,10.3
1850.0,449.25,25.8,4.73,0.00019029,,0.0019029,0.393,10.3
1840.0,448.98,25.8,4.82,0.000189231,,0.00189231,0.393,10.3
1840.0,448.73,25.8,4.95,0.000188216,,0.00188216,0.393,10.3
1840.0,448.57,25.8,5.01,0.000187194,,0.00187194,0.393,10.3
1840.0,448.32,25.9,5.11,0.000186167,,0.00186167,0.393,10.3
1830.0,448.07,25.9,5.21,0.000185188,,0.00185188,0.393,10.4
1830.0,447.83,25.9,5.25,0.000184257,,0.00184257,0.394,10.4
1830.0,447.6,25.9,5.28,0.00018331,,0.0018331,0.394,10.4
1820.0,447.37,25.9,5.28,0.000182363,,0.00182363,0.394,10.4
1820.0,447.14,25.9,5.27,0.000181415,,0.00181415,0.394,10.4
1820.0,446.9,25.9,5.22,0.000180399,,0.00180399,0.394,10.4
1820.0,446.65,26.0,5.15,0.000179416,,0.00179416,0.395,10.4
1810.0,446.4,26.0,5.06,0.000178381,,0.00178381,0.395,10.4
1810.0,446.12,26.0,4.99,0.000177335,,0.00177335,0.395,10.5
1810.0,445.85,26.0,4.94,0.000176268,,0.00176268,0.395,10.5
1800.0,445.58,26.0,4.9,0.000175122,,0.00175122,0.395,10.5
1800.0,445.3,26.0,4.88,0.000174137,,0.00174137,0.395,10.5
1800.0,445.03,26.1,4.92,0.00017347,,0.0017347,0.395,10.5
1790.0,444.85,26.1,4.91,0.000172504,,0.00172504,0.395,10.5
1790.0,444.59,26.1,4.91,0.00017088,,0.0017088,0.396,10.5
1790.0,444.33,26.1,4.93,0.000169921,,0.00169921,0.396,10.5
1790.0,444.07,26.1,4.97,0.000169029,,0.00169029,0.396,10.5
1780.0,443.83,26.1,5.0,0.000168064,,0.00168064,0.396,10.5
1780.0,443.59,26.1,5.04,0.000167143,,0.00167143,0.397,10.5
1780.0,443.34,26.2,5.06,0.000166173,,0.00166173,0.397,10.6
1770.0,443.1,26.2,5.09,0.000165246,,0.00165246,0.397,10.6
1770.0,442.86,26.2,5.1,0.000164344,,0.00164344,0.398,10.6
1770.0,442.61,26.2,5.1,0.000163444,,0.00163444,0.398,10.6
1760.0,442.37,26.2,5.07,0.000162488,,0.00162488,0.398,10.6
1760.0,442.1,26.2,5.05,0.000161579,,0.00161579,0.399,10.6
1760.0,441.85,26.2,5.01,0.000160636,,0.00160636,0.399,10.7
1760.0,441.6,26.3,4.95,0.000159716,,0.00159716,0.4,10.7
1750.0,441.35,26.3,4.89,0.000158781,,0.00158781,0.4,10.7
1750.0,441.09,26.3,4.85,0.00015782,,0.0015782,0.401,10.7
1750.0,440.83,26.3,4.8,0.000156808,,0.00156808,0.401,10.7
1740.0,440.57,26.3,4.76,0.000155897,,0.00155897,0.401,10.7
1740.0,440.32,26.3,4.74,0.000154961,,0.00154961,0.401,10.8
1740.0,440.05,26.3,4.75,0.000154065,,0.00154065,0.402,10.8
1730.0,439.8,26.4,4.79,0.000153179,,0.00153179,0.402,10.8
1730.0,439.55,26.4,4.84,0.000152319,,0.00152319,0.402,10.8
1730.0,439.31,26.4,4.92,0.000151451,,0.00151451,0.403,10.8
1730.0,439.07,26.4,5.02,0.000150647,,0.00150647,0.403,10.8
1720.0,438.84,26.4,5.13,0.000149814,,0.00149814,0.403,10.8
1720.0,438.61,26.4,5.19,0.000148987,,0.00148987,0.403,10.9
1720.0,438.37,26.4,5.25,0.000148171,,0.00148171,0.403,10.9
1710.0,438.12,26.5,5.27,0.000147323,,0.00147323,0.403,10.9
1710.0,437.88,26.5,5.27,0.000146454,,0.00146454,0.403,10.9
1710.0,437.63,26.5,5.24,0.000145524,,0.00145524,0.404,10.9
1700.0,437.38,26.5,5.19,0.000144607,,0.00144607,0.404,10.9
1700.0,437.12,26.5,5.14,0.000143704,,0.00143704,0.404,10.9
1700.0,436.85,26.5,5.07,0.000142681,,0.00142681,0.405,10.9
1690.0,436.58,26.6,4.98,0.000141705,,0.00141705,0.405,11.0
1690.0,436.3,26.6,4.92,0.000140822,,0.00140822,0.405,11.0
1690.0,436.02,26.6,4.89,0.000139897,,0.00139897,0.406,11.0
1690.0,435.75,26.6,4.88,0.000139029,,0.00139029,0.406,11.0
1680.0,435.49,26.6,4.87,0.00013813,,0.0013813,0.406,11.0
1680.0,435.24,26.6,4.88,0.000137316,,0.00137316,0.407,11.0
1680.0,434.99,26.7,4.9,0.000136468,,0.00136468,0.407,11.0
1670.0,434.74,26.7,4.93,0.000135637,,0.00135637,0.407,11.1
1670.0,434.49,26.7,4.94,0.000134813,,0.00134813,0.408,11.1
1670.0,434.24,26.7,4.97,0.000134003,,0.00134003,0.408,11.1
1660.0,433.98,26.7,5.0,0.000133163,,0.00133163,0.408,11.1
1660.0,433.74,26.7,5.02,0.000132358,,0.00132358,0.409,11.1
1660.0,433.5,26.7,5.09,0.000131564,,0.00131564,0.409,11.1
1660.0,433.26,26.8,5.13,0.000130743,,0.00130743,0.41,11.2
1650.0,433.01,26.8,5.12,0.00012998,,0.0012998,0.41,11.2
1650.0,432.76,26.8,5.1,0.000129154,,0.00129154,0.411,11.2
1650.0,432.52,26.8,5.04,0.000128369,,0.00128369,0.412,11.2
1640.0,432.26,26.8,5.02,0.000127521,,0.00127521,0.412,11.3
1640.0,431.99,26.8,4.99,0.0001267,,0.001267,0.413,11.3
1640.0,431.73,26.9,4.96,0.000125884,,0.00125884,0.414,11.3
1630.0,431.49,26.9,4.9,0.000125098,,0.00125098,0.414,11.3
1630.0,431.23,26.9,4.85,0.000124315,,0.00124315,0.415,11.4
1630.0,430.98,26.9,4.82,0.000123487,,0.00123487,0.416,11.4
1620.0,430.72,26.9,4.79,0.00012268,,0.0012268,0.416,11.4
1620.0,430.39,26.9,4.85,0.000121916,,0.00121916,0.417,11.4
1620.0,430.14,27.0,4.93,0.000121179,,0.00121179,0.417,11.5
1620.0,429.96,27.0,4.98,0.000120443,,0.00120443,0.418,11.5
1610.0,429.72,27.0,5.02,0.000119741,,0.00119741,0.419,11.5
1610.0,429.48,27.0,5.05,0.000118965,,0.00118965,0.419,11.5
1610.0,429.17,27.0,5.1,0.00011821,,0.0011821,0.42,11.5
1600.0,428.94,27.0,5.14,0.000117485,,0.00117485,0.42,11.6
1600.0,428.7,27.0,5.23,0.00011675,,0.0011675,0.421,11.6
1600.0,428.46,27.1,5.28,0.000115973,,0.00115973,0.421,11.6
1590.0,428.21,27.1,5.23,0.00011516,,0.0011516,0.422,11.6
1590.0,427.94,27.1,5.18,0.000114401,,0.00114401,0.422,11.7
1590.0,427.68,27.1,5.11,0.000113612,,0.00113612,0.423,11.7
1580.0,427.42,27.1,5.05,0.000112798,,0.00112798,0.424,11.7
1580.0,427.15,27.1,4.99,0.000112036,,0.00112036,0.424,11.7
1580.0,426.88,27.2,4.94,0.000111225,,0.00111225,0.425,11.8
1580.0,426.61,27.2,4.88,0.000110409,,0.00110409,0.426,11.8
1570.0,426.34,27.2,4.9,0.000109616,,0.00109616,0.427,11.8
1570.0,426.08,27.2,4.9,0.000108851,,0.00108851,0.427,11.8
1570.0,425.81,27.2,4.92,0.000108146,,0.00108146,0.428,11.9
1560.0,425.48,27.2,5.01,0.000107442,,0.00107442,0.429,11.9
1560.0,425.23,27.3,5.05,0.000106789,,0.00106789,0.429,11.9
1560.0,425.06,27.3,5.05,0.000106083,,0.00106083,0.43,11.9
1550.0,424.82,27.3,5.06,0.000105408,,0.00105408,0.43,12.0
1550.0,424.58,27.3,5.07,0.000104753,,0.00104753,0.431,12.0
1550.0,424.33,27.3,5.06,0.00010408,,0.0010408,0.432,12.0
1550.0,424.09,27.3,5.03,0.000103401,,0.00103401,0.433,12.1
1540.0,423.84,27.4,4.99,0.000102732,,0.00102732,0.434,12.1
1540.0,423.59,27.4,4.95,0.000102042,,0.00102042,0.435,12.1
1540.0,423.26,27.4,4.96,0.000101344,,0.00101344,0.436,12.2
1530.0,423.01,27.4,4.96,0.000100662,,0.00100662,0.436,12.2
1530.0,422.76,27.4,4.98,9.9979e-05,,0.00099979,0.437,12.2
1530.0,422.5,27.4,5.01,9.929e-05,,0.0009929,0.438,12.2
1520.0,422.33,27.5,4.97,9.8629e-05,,0.00098629,0.438,12.3
1520.0,422.07,27.5,4.92,9.7968e-05,,0.00097968,0.439,12.3
1520.0,421.79,27.5,4.9,9.7287e-05,,0.00097287,0.44,12.3
1520.0,421.54,27.5,4.88,9.664e-05,,0.0009664,0.44,12.3
1510.0,421.29,27.5,4.88,9.595e-05,,0.0009595,0.441,12.4
1510.0,421.05,27.5,4.87,9.5304e-05,,0.00095304,0.442,12.4
1510.0,420.8,27.6,4.91,9.4669e-05,,0.00094669,0.443,12.4
1500.0,420.55,27.6,4.96,9.4058e-05,,0.00094058,0.444,12.5
1500.0,420.31,27.6,5.01,9.3455e-05,,0.00093455,0.444,12.5
1500.0,420.08,27.6,5.06,9.2841e-05,,0.00092841,0.445,12.5
1490.0,419.82,27.6,5.12,9.2248e-05,,0.00092248,0.445,12.5
1490.0,419.58,27.6,5.17,9.1646e-05,,0.00091646,0.446,12.6
1490.0,419.35,27.6,5.18,9.1008e-05,,0.00091008,0.447,12.6
1490.0,419.11,27.7,5.17,9.0369e-05,,0.00090369,0.447,12.6
1480.0,418.86,27.7,5.15,8.9697e-05,,0.00089697,0.448,12.6
1480.0,418.61,27.7,5.11,8.9022e-05,,0.00089022,0.449,12.7
1480.0,418.35,27.7,5.06,8.8372e-05,,0.00088372,0.449,12.7
1470.0,418.09,27.7,5.02,8.769e-05,,0.0008769,0.45,12.7
1470.0,417.8,27.8,5.0,8.7011e-05,,0.00087011,0.451,12.7
1470.0,417.53,27.8,4.99,8.6331e-05,,0.00086331,0.451,12.8
1460.0,417.27,27.8,4.99,8.5669e-05,,0.00085669,0.452,12.8
1460.0,417.0,27.8,5.0,8.5024e-05,,0.00085024,0.453,12.8
1460.0,416.74,27.8,5.03,8.4382e-05,,0.00084382,0.453,12.8
1450.0,416.49,27.8,5.06,8.3772e-05,,0.00083772,0.454,12.9
1450.0,416.24,27.9,5.07,8.3155e-05,,0.00083155,0.455,12.9
1450.0,415.99,27.9,5.08,8.2551e-05,,0.00082551,0.455,12.9
1450.0,415.73,27.9,5.08,8.193e-05,,0.0008193,0.456,13.0
1440.0,415.48,27.9,5.08,8.136e-05,,0.0008136,0.456,13.0
1440.0,415.24,27.9,5.07,8.0785e-05,,0.00080785,0.457,13.0
1440.0,414.99,27.9,5.05,8.0218e-05,,0.00080218,0.458,13.0
1430.0,414.74,28.0,5.03,7.9643e-05,,0.00079643,0.458,13.1
1430.0,414.5,28.0,5.02,7.9081e-05,,0.00079081,0.459,13.1
1430.0,414.25,28.0,5.0,7.8522e-05,,0.00078522,0.46,13.1
1420.0,414.0,28.0,4.97,7.7919e-05,,0.00077919,0.46,13.1
1420.0,413.73,28.0,4.96,7.734e-05,,0.0007734,0.461,13.2
1420.0,413.48,28.0,4.93,7.6756e-05,,0.00076756,0.461,13.2
1420.0,413.23,28.1,4.9,7.6184e-05,,0.00076184,0.462,13.2
1410.0,412.97,28.1,4.86,7.5596e-05,,0.00075596,0.463,13.2
1410.0,412.72,28.1,4.87,7.5017e-05,,0.00075017,0.463,13.3
1410.0,412.47,28.1,4.8,7.4423e-05,,0.00074423,0.464,13.3
1400.0,412.22,28.1,4.76,7.3886e-05,,0.00073886,0.464,13.3
1400.0,411.97,28.1,4.73,7.3323e-05,,0.00073323,0.465,13.3
1400.0,411.72,28.2,4.79,7.2778e-05,,0.00072778,0.465,13.4
1390.0,411.46,28.2,4.81,7.2239e-05,,0.00072239,0.466,13.4
1390.0,411.22,28.2,4.84,7.1721e-05,,0.00071721,0.466,13.4
1390.0,410.98,28.2,4.86,7.119e-05,,0.0007119,0.467,13.4
1390.0,410.74,28.2,4.98,7.0677e-05,,0.00070677,0.467,13.4
1380.0,410.5,28.2,5.08,7.0136e-05,,0.00070136,0.468,13.5
1380.0,410.27,28.3,5.16,6.9624e-05,,0.00069624,0.468,13.5
1380.0,410.03,28.3,5.19,6.9089e-05,,0.00069089,0.468,13.5
1370.0,409.77,28.3,5.24,6.8591e-05,,0.00068591,0.469,13.5
1370.0,409.6,28.3,5.2,6.8058e-05,,0.00068058,0.47,13.6
1370.0,409.35,28.3,5.14,6.7518e-05,,0.00067518,0.47,13.6
1360.0,409.09,28.3,5.07,6.6951e-05,,0.00066951,0.471,13.6
1360.0,408.75,28.4,5.07,6.641e-05,,0.0006641,0.471,13.6
1360.0,408.57,28.4,5.02,6.5857e-05,,0.00065857,0.472,13.7
1360.0,408.31,28.4,4.97,6.5296e-05,,0.00065296,0.473,13.7
1350.0,408.04,28.4,4.9,6.4689e-05,,0.00064689,0.473,13.7
1350.0,407.67,28.4,4.91,6.4145e-05,,0.00064145,0.474,13.7
1350.0,407.41,28.5,4.93,6.3627e-05,,0.00063627,0.474,13.8
1340.0,407.16,28.5,5.0,6.3106e-05,,0.00063106,0.475,13.8
1340.0,406.91,28.5,5.04,6.2563e-05,,0.00062563,0.475,13.8
1340.0,406.66,28.5,5.07,6.2066e-05,,0.00062066,0.476,13.8
1330.0,406.42,28.5,5.08,6.1556e-05,,0.00061556,0.476,13.8
1330.0,406.17,28.5,5.08,6.1056e-05,,0.00061056,0.477,13.9
1330.0,405.93,28.6,5.07,6.057e-05,,0.0006057,0.477,13.9
1320.0,405.67,28.6,5.05,6.0056e-05,,0.00060056,0.478,13.9
1320.0,405.41,28.6,5.01,5.9565e-05,,0.00059565,0.479,14.0
1320.0,405.15,28.6,4.98,5.909e-05,,0.0005909,0.479,14.0
1320.0,404.9,28.6,4.93,5.8592e-05,,0.00058592,0.48,14.0
1310.0,404.64,28.7,4.87,5.8075e-05,,0.00058075,0.48,14.0
1310.0,404.4,28.7,4.8,5.756e-05,,0.0005756,0.481,14.1
1310.0,404.06,28.7,4.79,5.7064e-05,,0.00057064,0.481,14.1
1300.0,403.82,28.7,4.78,5.6575e-05,,0.00056575,0.481,14.1
1300.0,403.55,28.7,4.78,5.6085e-05,,0.00056085,0.482,14.1
1300.0,403.3,28.7,4.8,5.5607e-05,,0.00055607,0.482,14.1
1290.0,403.05,28.8,4.83,5.5179e-05,,0.00055179,0.482,14.1
1290.0,402.81,28.8,4.88,5.4745e-05,,0.00054745,0.483,14.2
1290.0,402.57,28.8,4.95,5.4311e-05,,0.00054311,0.483,14.2
1280.0,402.33,28.8,5.02,5.3856e-05,,0.00053856,0.484,14.2
1280.0,402.09,28.8,5.08,5.3411e-05,,0.00053411,0.484,14.2
1280.0,401.86,28.9,5.13,5.2997e-05,,0.00052997,0.484,14.3
1270.0,401.61,28.9,5.17,5.254e-05,,0.0005254,0.485,14.3
1270.0,401.36,28.9,5.2,5.2122e-05,,0.00052122,0.485,14.3
1270.0,401.12,28.9,5.2,5.1681e-05,,0.00051681,0.486,14.3
1270.0,400.87,28.9,5.19,5.1256e-05,,0.00051256,0.486,14.3
1260.0,400.62,28.9,5.17,5.0807e-05,,0.00050807,0.487,14.4
1260.0,400.37,29.0,5.14,5.0369e-05,,0.00050369,0.487,14.4
1260.0,400.12,29.0,5.08,4.9922e-05,,0.00049922,0.487,14.4
1250.0,399.85,29.0,5.03,4.9451e-05,,0.00049451,0.488,14.4
1250.0,399.57,29.0,5.0,4.9014e-05,,0.00049014,0.488,14.4
1250.0,399.31,29.0,4.98,4.8566e-05,,0.00048566,0.489,14.5
1240.0,399.04,29.1,4.95,4.8107e-05,,0.00048107,0.489,14.5
1240.0,398.78,29.1,4.96,4.7684e-05,,0.00047684,0.489,14.5
1240.0,398.51,29.1,4.97,4.7233e-05,,0.00047233,0.49,14.5
1240.0,398.25,29.1,4.99,4.6815e-05,,0.00046815,0.49,14.5
1230.0,398.01,29.1,4.99,4.6392e-05,,0.00046392,0.49,14.6
1230.0,397.76,29.1,4.99,4.6004e-05,,0.00046004,0.491,14.6
1230.0,397.5,29.2,5.0,4.5605e-05,,0.00045605,0.491,14.6
1220.0,397.25,29.2,5.01,4.5209e-05,,0.00045209,0.491,14.6
1220.0,397.01,29.2,4.99,4.4784e-05,,0.00044784,0.492,14.6
1220.0,396.76,29.2,4.99,4.4415e-05,,0.00044415,0.492,14.7
1210.0,396.51,29.2,4.98,4.4018e-05,,0.00044018,0.493,14.7
1210.0,396.26,29.3,4.97,4.3636e-05,,0.00043636,0.493,14.7
1210.0,396.01,29.3,4.96,4.3231e-05,,0.00043231,0.494,14.7
1210.0,395.74,29.3,4.96,4.2855e-05,,0.00042855,0.494,14.8
1200.0,395.49,29.3,4.95,4.2453e-05,,0.00042453,0.495,14.8
1200.0,395.23,29.3,4.92,4.2065e-05,,0.00042065,0.495,14.8
1200.0,394.97,29.4,4.9,4.1677e-05,,0.00041677,0.496,14.8
1190.0,394.72,29.4,4.87,4.1287e-05,,0.00041287,0.497,14.9
1190.0,394.48,29.4,4.84,4.0922e-05,,0.00040922,0.497,14.9
1190.0,394.22,29.4,4.83,4.0557e-05,,0.00040557,0.497,14.9
1180.0,393.98,29.4,4.82,4.0207e-05,,0.00040207,0.497,14.9
1180.0,393.72,29.4,4.84,3.9839e-05,,0.00039839,0.498,14.9
1180.0,393.47,29.5,4.88,3.9492e-05,,0.00039492,0.498,15.0
1170.0,393.23,29.5,4.92,3.9145e-05,,0.00039145,0.498,15.0
1170.0,392.99,29.5,4.99,3.8815e-05,,0.00038815,0.498,15.0
1170.0,392.75,29.5,5.07,3.8476e-05,,0.00038476,0.499,15.0
1170.0,392.51,29.5,5.14,3.814e-05,,0.0003814,0.499,15.0
1160.0,392.27,29.6,5.21,3.7787e-05,,0.00037787,0.499,15.1
1160.0,392.03,29.6,5.26,3.7436e-05,,0.00037436,0.499,15.1
1160.0,391.78,29.6,5.31,3.7106e-05,,0.00037106,0.5,15.1
1150.0,391.52,29.6,5.33,3.6736e-05,,0.00036736,0.5,15.1
1150.0,391.28,29.6,5.34,3.6409e-05,,0.00036409,0.5,15.1
1150.0,391.03,29.6,5.25,3.6058e-05,,0.00036058,0.5,15.1
1140.0,390.77,29.7,5.17,3.572e-05,,0.0003572,0.501,15.2
1140.0,390.51,29.7,5.1,3.5376e-05,,0.00035376,0.501,15.2
1140.0,390.25,29.7,5.03,3.5034e-05,,0.00035034,0.501,15.2
1140.0,389.99,29.7,4.98,3.4696e-05,,0.00034696,0.502,15.2
1130.0,389.71,29.8,4.95,3.4361e-05,,0.00034361,0.502,15.2
1130.0,389.45,29.8,4.91,3.4016e-05,,0.00034016,0.502,15.3
1130.0,389.18,29.8,4.9,3.3688e-05,,0.00033688,0.502,15.3
1120.0,388.92,29.8,4.9,3.3364e-05,,0.00033364,0.503,15.3
1120.0,388.66,29.8,4.93,3.3069e-05,,0.00033069,0.503,15.3
1120.0,388.42,29.8,4.97,3.2771e-05,,0.00032771,0.503,15.3
1120.0,388.16,29.9,5.04,3.2478e-05,,0.00032478,0.503,15.3
1110.0,388.0,29.9,5.02,3.2166e-05,,0.00032166,0.503,15.3
1110.0,387.75,29.9,5.02,3.1869e-05,,0.00031869,0.503,15.4
1110.0,387.49,29.9,5.02,3.1563e-05,,0.00031563,0.504,15.4
1100.0,387.24,29.9,5.01,3.1273e-05,,0.00031273,0.504,15.4
1100.0,386.99,30.0,4.99,3.0983e-05,,0.00030983,0.504,15.4
1100.0,386.74,30.0,4.99,3.0692e-05,,0.00030692,0.505,15.4
1090.0,386.5,30.0,4.97,3.039e-05,,0.0003039,0.505,15.5
1090.0,386.24,30.0,4.96,3.01e-05,,0.000301,0.505,15.5
1090.0,386.0,30.0,4.93,2.9814e-05,,0.00029814,0.505,15.5
1090.0,385.75,30.1,4.91,2.9525e-05,,0.00029525,0.506,15.5
1080.0,385.48,30.1,4.89,2.9232e-05,,0.00029232,0.506,15.5
1080.0,385.23,30.1,4.87,2.8945e-05,,0.00028945,0.506,15.5
1080.0,384.98,30.1,4.83,2.8651e-05,,0.00028651,0.506,15.6
1070.0,384.72,30.1,4.82,2.8395e-05,,0.00028395,0.506,15.6
1070.0,384.47,30.2,4.82,2.8112e-05,,0.00028112,0.506,15.6
1070.0,384.23,30.2,4.83,2.7843e-05,,0.00027843,0.507,15.6
1060.0,383.99,30.2,4.83,2.7567e-05,,0.00027567,0.507,15.6
1060.0,383.74,30.2,4.85,2.7314e-05,,0.00027314,0.507,15.6
1060.0,383.48,30.2,4.89,2.7046e-05,,0.00027046,0.507,15.7
1060.0,383.24,30.3,4.94,2.6791e-05,,0.00026791,0.508,15.7
1050.0,383.0,30.3,4.98,2.653e-05,,0.0002653,0.508,15.7
1050.0,382.76,30.3,5.04,2.6286e-05,,0.00026286,0.508,15.7
1050.0,382.52,30.3,5.09,2.6024e-05,,0.00026024,0.508,15.7
1040.0,382.28,30.3,5.19,2.5778e-05,,0.00025778,0.509,15.7
1040.0,382.04,30.3,5.24,2.5502e-05,,0.00025502,0.509,15.8
1040.0,381.79,30.4,5.27,2.5242e-05,,0.00025242,0.509,15.8
1030.0,381.52,30.4,5.29,2.4981e-05,,0.00024981,0.509,15.8
1030.0,381.27,30.4,5.28,2.4713e-05,,0.00024713,0.51,15.8
1030.0,381.01,30.4,5.25,2.4452e-05,,0.00024452,0.51,15.8
1020.0,380.75,30.5,5.22,2.419e-05,,0.0002419,0.51,15.9
1020.0,380.49,30.5,5.2,2.3938e-05,,0.00023938,0.51,15.9
1020.0,380.22,30.5,5.09,2.3685e-05,,0.00023685,0.511,15.9
1020.0,379.97,30.5,5.05,2.3432e-05,,0.00023432,0.511,15.9
1010.0,379.7,30.5,5.01,2.3185e-05,,0.00023185,0.511,15.9
1010.0,379.42,30.6,4.97,2.2927e-05,,0.00022927,0.512,16.0
1010.0,379.08,30.6,5.0,2.2688e-05,,0.00022688,0.512,16.0
1000.0,378.83,30.6,5.01,2.2452e-05,,0.00022452,0.512,16.0
1000.0,378.59,30.6,5.02,2.2235e-05,,0.00022235,0.512,16.0
997.0,378.34,30.6,5.01,2.1997e-05,,0.00021997,0.512,16.0
994.0,378.09,30.7,5.0,2.1767e-05,,0.00021767,0.512,16.0
991.0,377.84,30.7,4.98,2.1544e-05,,0.00021544,0.512,16.1
988.0,377.57,30.7,4.97,2.1311e-05,,0.00021311,0.513,16.1
985.0,377.32,30.7,4.96,2.1103e-05,,0.00021103,0.513,16.1
982.0,377.15,30.7,4.88,2.08767e-05,,0.000208767,0.514,16.1
979.0,376.81,30.8,4.84,2.06477e-05,,0.000206477,0.514,16.2
976.0,376.56,30.8,4.84,2.04387e-05,,0.000204387,0.514,16.2
973.0,376.31,30.8,4.85,2.02309e-05,,0.000202309,0.514,16.2
970.0,376.05,30.8,4.85,2.00165e-05,,0.000200165,0.515,16.2
967.0,375.8,30.9,4.84,1.98018e-05,,0.000198018,0.515,16.2
963.0,375.54,30.9,4.85,1.95851e-05,,0.000195851,0.515,16.2
960.0,375.29,30.9,4.85,1.9377e-05,,0.00019377,0.515,16.3
957.0,375.05,30.9,4.85,1.91829e-05,,0.000191829,0.515,16.3
954.0,374.81,30.9,4.88,1.89969e-05,,0.000189969,0.516,16.3
951.0,374.57,31.0,4.92,1.88026e-05,,0.000188026,0.516,16.3
948.0,374.34,31.0,4.97,1.86171e-05,,0.000186171,0.516,16.3
945.0,374.09,31.0,5.03,1.8433e-05,,0.00018433,0.516,16.3
942.0,373.86,31.0,5.09,1.82413e-05,,0.000182413,0.516,16.4
939.0,373.6,31.0,5.16,1.80593e-05,,0.000180593,0.516,16.4
937.0,373.35,31.1,5.22,1.78758e-05,,0.000178758,0.516,16.4
933.0,373.11,31.1,5.25,1.76733e-05,,0.000176733,0.516,16.4
930.0,372.87,31.1,5.27,1.74869e-05,,0.000174869,0.517,16.4
927.0,372.61,31.1,5.27,1.72961e-05,,0.000172961,0.517,16.4
924.0,372.36,31.1,5.23,1.70939e-05,,0.000170939,0.517,16.5
921.0,372.1,31.2,5.16,1.6899e-05,,0.00016899,0.518,16.5
918.0,371.84,31.2,5.1,1.67144e-05,,0.000167144,0.518,16.5
915.0,371.56,31.2,5.04,1.6531e-05,,0.00016531,0.517,16.5
912.0,371.3,31.2,5.0,1.63533e-05,,0.000163533,0.518,16.5
909.0,371.04,31.2,4.94,1.61734e-05,,0.000161734,0.518,16.5
906.0,370.77,31.3,4.93,1.59956e-05,,0.000159956,0.518,16.6
903.0,370.51,31.3,4.89,1.58132e-05,,0.000158132,0.518,16.6
900.0,370.25,31.3,4.93,1.5634e-05,,0.00015634,0.518,16.6
897.0,369.99,31.3,4.95,1.54606e-05,,0.000154606,0.518,16.6
894.0,369.74,31.4,4.98,1.53e-05,,0.000153,0.518,16.6
891.0,369.48,31.4,5.02,1.51269e-05,,0.000151269,0.518,16.6
888.0,369.23,31.4,5.05,1.49583e-05,,0.000149583,0.518,16.6
885.0,368.98,31.4,5.04,1.47808e-05,,0.000147808,0.518,16.7
882.0,368.73,31.4,5.03,1.46262e-05,,0.000146262,0.518,16.7
879.0,368.48,31.5,5.03,1.44556e-05,,0.000144556,0.519,16.7
875.0,368.22,31.5,5.02,1.42929e-05,,0.000142929,0.519,16.7
872.0,367.98,31.5,4.98,1.41296e-05,,0.000141296,0.519,16.7
869.0,367.71,31.5,4.93,1.3968e-05,,0.00013968,0.519,16.7
866.0,367.47,31.6,4.86,1.38039e-05,,0.000138039,0.52,16.8
863.0,367.13,31.6,4.84,1.36463e-05,,0.000136463,0.52,16.8
860.0,366.88,31.6,4.85,1.34866e-05,,0.000134866,0.52,16.8
857.0,366.63,31.6,4.88,1.33362e-05,,0.000133362,0.52,16.8
854.0,366.38,31.6,4.84,1.31978e-05,,0.000131978,0.52,16.8
851.0,366.13,31.7,4.88,1.30488e-05,,0.000130488,0.52,16.8
847.0,365.89,31.7,4.9,1.29014e-05,,0.000129014,0.52,16.9
844.0,365.63,31.7,4.92,1.27574e-05,,0.000127574,0.52,16.9
841.0,365.38,31.7,4.83,1.26224e-05,,0.000126224,0.52,16.9
838.0,365.14,31.8,4.92,1.24929e-05,,0.000124929,0.52,16.9
835.0,364.91,31.8,4.99,1.23562e-05,,0.000123562,0.52,16.9
832.0,364.67,31.8,5.05,1.2216e-05,,0.00012216,0.52,16.9
829.0,364.42,31.8,5.08,1.20838e-05,,0.000120838,0.52,16.9
826.0,364.18,31.8,5.1,1.19484e-05,,0.000119484,0.52,16.9
824.0,363.93,31.9,5.11,1.18263e-05,,0.000118263,0.52,17.0
821.0,363.67,31.9,5.19,1.16988e-05,,0.000116988,0.52,17.0
817.0,363.5,31.9,5.17,1.15602e-05,,0.000115602,0.52,17.0
814.0,363.17,31.9,5.17,1.14274e-05,,0.000114274,0.52,17.0
811.0,362.91,31.9,5.17,1.12856e-05,,0.000112856,0.52,17.0
808.0,362.66,32.0,5.17,1.11506e-05,,0.000111506,0.52,17.0
803.0,362.4,32.0,5.02,1.09356e-05,,0.000109356,0.52,17.0
797.0,361.68,32.1,5.0,1.06542e-05,,0.000106542,0.52,17.1
794.0,361.41,32.1,5.0,1.05252e-05,,0.000105252,0.521,17.1
791.0,361.16,32.1,5.01,1.04089e-05,,0.000104089,0.521,17.1
788.0,360.9,32.1,5.02,1.02761e-05,,0.000102761,0.521,17.1
785.0,360.64,32.1,5.03,1.01544e-05,,0.000101544,0.521,17.1
781.0,360.39,32.2,5.01,1.00251e-05,,0.000100251,0.521,17.1
778.0,360.04,32.2,5.06,9.9095e-06,,9.9095e-05,0.521,17.2
775.0,359.86,32.2,5.05,9.7969e-06,,9.7969e-05,0.521,17.2
772.0,359.62,32.2,5.02,9.6792e-06,,9.6792e-05,0.521,17.2
769.0,359.37,32.3,4.97,9.5646e-06,,9.5646e-05,0.521,17.2
766.0,359.11,32.3,5.0,9.451e-06,,9.451e-05,0.522,17.2
763.0,358.86,32.3,5.05,9.3456e-06,,9.3456e-05,0.522,17.2
760.0,358.61,32.3,5.01,9.2376e-06,,9.2376e-05,0.522,17.3
757.0,358.36,32.4,4.98,9.1297e-06,,9.1297e-05,0.522,17.3
754.0,358.1,32.4,4.94,9.0187e-06,,9.0187e-05,0.523,17.3
751.0,357.83,32.4,4.94,8.9134e-06,,8.9134e-05,0.523,17.3
748.0,357.58,32.4,4.94,8.8119e-06,,8.8119e-05,0.523,17.3
745.0,357.33,32.4,4.97,8.7044e-06,,8.7044e-05,0.523,17.4
742.0,357.08,32.5,4.98,8.5975e-06,,8.5975e-05,0.523,17.4
739.0,356.84,32.5,4.98,8.4964e-06,,8.4964e-05,0.523,17.4
736.0,356.59,32.5,4.98,8.3964e-06,,8.3964e-05,0.524,17.4
733.0,356.35,32.5,4.95,8.2927e-06,,8.2927e-05,0.524,17.4
730.0,356.0,32.6,5.03,8.1989e-06,,8.1989e-05,0.524,17.5
727.0,355.76,32.6,5.13,8.1093e-06,,8.1093e-05,0.524,17.5
724.0,355.6,32.6,5.15,8.0135e-06,,8.0135e-05,0.524,17.5
721.0,355.35,32.6,5.17,7.9211e-06,,7.9211e-05,0.524,17.5
718.0,355.11,32.6,5.16,7.8263e-06,,7.8263e-05,0.524,17.5
715.0,354.86,32.7,5.17,7.7331e-06,,7.7331e-05,0.524,17.5
712.0,354.61,32.7,5.15,7.6426e-06,,7.6426e-05,0.524,17.5
709.0,354.35,32.7,5.16,7.5586e-06,,7.5586e-05,0.524,17.6
706.0,354.09,32.7,5.15,7.4626e-06,,7.4626e-05,0.524,17.6
703.0,353.84,32.8,5.11,7.3673e-06,,7.3673e-05,0.524,17.6
700.0,353.58,32.8,5.07,7.2764e-06,,7.2764e-05,0.524,17.6
697.0,353.32,32.8,5.1,7.1852e-06,,7.1852e-05,0.525,17.6
694.0,353.06,32.8,5.15,7.0973e-06,,7.0973e-05,0.525,17.6
691.0,352.8,32.9,5.13,7.0048e-06,,7.0048e-05,0.525,17.7
688.0,352.53,32.9,5.12,6.9141e-06,,6.9141e-05,0.525,17.7
685.0,352.27,32.9,5.13,6.8249e-06,,6.8249e-05,0.526,17.7
682.0,352.01,32.9,5.14,6.738e-06,,6.738e-05,0.526,17.7
679.0,351.73,33.0,5.17,6.6524e-06,,6.6524e-05,0.526,17.7
676.0,351.48,33.0,5.13,6.5644e-06,,6.5644e-05,0.526,17.8
673.0,351.22,33.0,5.16,6.4838e-06,,6.4838e-05,0.527,17.8
669.0,350.97,33.0,5.15,6.4004e-06,,6.4004e-05,0.527,17.8
666.0,350.72,33.1,5.12,6.3155e-06,,6.3155e-05,0.527,17.8
663.0,350.46,33.1,5.08,6.2338e-06,,6.2338e-05,0.528,17.9
660.0,350.12,33.1,5.08,6.1518e-06,,6.1518e-05,0.528,17.9
657.0,349.84,33.1,5.08,6.0763e-06,,6.0763e-05,0.528,17.9
654.0,349.67,33.2,5.04,6.0006e-06,,6.0006e-05,0.529,17.9
651.0,349.41,33.2,5.01,5.9284e-06,,5.9284e-05,0.529,18.0
648.0,349.15,33.2,4.98,5.8551e-06,,5.8551e-05,0.529,18.0
646.0,348.9,33.2,4.95,5.7849e-06,,5.7849e-05,0.529,18.0
643.0,348.65,33.3,4.94,5.7184e-06,,5.7184e-05,0.529,18.0
639.0,348.4,33.3,4.86,5.6274e-06,,5.6274e-05,0.529,18.0
633.0,347.79,33.3,4.89,5.4842e-06,,5.4842e-05,0.529,18.1
630.0,347.55,33.4,4.91,5.414e-06,,5.414e-05,0.529,18.1
627.0,347.3,33.4,4.94,5.3477e-06,,5.3477e-05,0.529,18.1
624.0,347.05,33.4,4.99,5.2824e-06,,5.2824e-05,0.529,18.1
621.0,346.81,33.4,5.06,5.215e-06,,5.215e-05,0.528,18.1
618.0,346.58,33.5,5.1,5.1507e-06,,5.1507e-05,0.528,18.1
615.0,346.33,33.5,5.14,5.0876e-06,,5.0876e-05,0.528,18.1
612.0,346.09,33.5,5.17,5.0258e-06,,5.0258e-05,0.528,18.1
608.0,345.83,33.5,5.19,4.9581e-06,,4.9581e-05,0.529,18.1
605.0,345.58,33.5,5.21,4.8957e-06,,4.8957e-05,0.529,18.2
602.0,345.34,33.6,5.22,4.8335e-06,,4.8335e-05,0.529,18.2
599.0,345.08,33.6,5.23,4.7689e-06,,4.7689e-05,0.529,18.2
596.0,344.82,33.6,5.22,4.7088e-06,,4.7088e-05,0.528,18.2
593.0,344.57,33.6,5.21,4.6472e-06,,4.6472e-05,0.528,18.2
590.0,344.31,33.7,5.18,4.5845e-06,,4.5845e-05,0.528,18.2
587.0,344.05,33.7,5.17,4.5255e-06,,4.5255e-05,0.528,18.2
584.0,343.77,33.7,5.16,4.4632e-06,,4.4632e-05,0.528,18.2
581.0,343.5,33.8,5.16,4.4003e-06,,4.4003e-05,0.528,18.2
578.0,343.24,33.8,5.16,4.3379e-06,,4.3379e-05,0.528,18.3
575.0,342.97,33.8,5.15,4.2748e-06,,4.2748e-05,0.527,18.3
572.0,342.7,33.8,5.14,4.2128e-06,,4.2128e-05,0.527,18.3
569.0,342.44,33.9,5.14,4.1582e-06,,4.1582e-05,0.527,18.3
566.0,342.17,33.9,5.15,4.1021e-06,,4.1021e-05,0.527,18.3
563.0,341.91,33.9,5.17,4.0475e-06,,4.0475e-05,0.527,18.3
560.0,341.65,33.9,5.18,3.9904e-06,,3.9904e-05,0.527,18.3
557.0,341.38,34.0,5.19,3.9362e-06,,3.9362e-05,0.527,18.3
554.0,341.13,34.0,5.18,3.8829e-06,,3.8829e-05,0.527,18.4
551.0,340.87,34.0,5.17,3.8324e-06,,3.8324e-05,0.527,18.4
548.0,340.62,34.0,5.09,3.7792e-06,,3.7792e-05,0.527,18.4
545.0,340.36,34.1,5.03,3.7308e-06,,3.7308e-05,0.527,18.4
542.0,340.1,34.1,4.97,3.6796e-06,,3.6796e-05,0.528,18.4
539.0,339.84,34.1,4.93,3.6293e-06,,3.6293e-05,0.528,18.4
536.0,339.57,34.1,4.91,3.5819e-06,,3.5819e-05,0.528,18.5
533.0,339.31,34.2,4.9,3.532e-06,,3.532e-05,0.528,18.5
530.0,339.06,34.2,4.89,3.487e-06,,3.487e-05,0.528,18.5
527.0,338.8,34.2,4.9,3.4404e-06,,3.4404e-05,0.528,18.5
524.0,338.55,34.2,4.93,3.3949e-06,,3.3949e-05,0.527,18.5
521.0,338.29,34.3,4.98,3.3495e-06,,3.3495e-05,0.527,18.5
518.0,338.04,34.3,5.04,3.3046e-06,,3.3046e-05,0.527,18.5
515.0,337.8,34.3,5.11,3.2617e-06,,3.2617e-05,0.527,18.5
512.0,337.61,34.3,5.02,3.2183e-06,,3.2183e-05,0.527,18.6
509.0,337.36,34.4,5.12,3.1742e-06,,3.1742e-05,0.527,18.6
506.0,337.11,34.4,5.16,3.1318e-06,,3.1318e-05,0.527,18.6
503.0,336.85,34.4,5.2,3.0908e-06,,3.0908e-05,0.527,18.6
500.0,336.61,34.4,5.25,3.0503e-06,,3.0503e-05,0.527,18.6
497.0,336.35,34.5,5.29,3.0076e-06,,3.0076e-05,0.527,18.6
494.0,336.1,34.5,5.32,2.9662e-06,,2.9662e-05,0.527,18.7
491.0,335.85,34.5,5.34,2.9257e-06,,2.9257e-05,0.527,18.7
488.0,335.58,34.5,5.36,2.8841e-06,,2.8841e-05,0.527,18.7
485.0,335.33,34.6,5.4,2.8457e-06,,2.8457e-05,0.527,18.7
482.0,335.07,34.6,5.43,2.8034e-06,,2.8034e-05,0.527,18.7
479.0,334.81,34.6,5.46,2.7653e-06,,2.7653e-05,0.527,18.7
474.0,334.55,34.7,5.32,2.703e-06,,2.703e-05,0.528,18.8
469.0,333.91,34.7,5.36,2.6387e-06,,2.6387e-05,0.528,18.8
467.0,333.71,34.7,5.28,2.6016e-06,,2.6016e-05,0.528,18.8
463.0,333.44,34.8,5.21,2.5632e-06,,2.5632e-05,0.528,18.8
461.0,333.17,34.8,5.16,2.5271e-06,,2.5271e-05,0.528,18.8
458.0,332.9,34.8,5.11,2.4907e-06,,2.4907e-05,0.528,18.8
455.0,332.64,34.9,5.09,2.4561e-06,,2.4561e-05,0.528,18.9
452.0,332.38,34.9,5.07,2.4199e-06,,2.4199e-05,0.528,18.9
449.0,332.12,34.9,5.06,2.3871e-06,,2.3871e-05,0.528,18.9
446.0,331.85,34.9,5.07,2.3562e-06,,2.3562e-05,0.528,18.9
443.0,331.59,35.0,5.09,2.322e-06,,2.322e-05,0.528,18.9
440.0,331.33,35.0,5.12,2.2889e-06,,2.2889e-05,0.528,18.9
437.0,331.07,35.0,5.16,2.2563e-06,,2.2563e-05,0.528,18.9
434.0,330.81,35.0,5.21,2.2254e-06,,2.2254e-05,0.527,18.9
431.0,330.64,35.1,5.2,2.1943e-06,,2.1943e-05,0.528,19.0
428.0,330.38,35.1,5.19,2.1633e-06,,2.1633e-05,0.528,19.0
425.0,330.12,35.1,5.17,2.1315e-06,,2.1315e-05,0.528,19.0
422.0,329.86,35.1,5.15,2.1015e-06,,2.1015e-05,0.528,19.0
419.0,329.59,35.2,5.15,2.07207e-06,,2.07207e-05,0.528,19.1
416.0,329.33,35.2,5.09,2.04283e-06,,2.04283e-05,0.528,19.1
413.0,329.07,35.2,5.04,2.01386e-06,,2.01386e-05,0.528,19.1
410.0,328.82,35.3,5.01,1.98472e-06,,1.98472e-05,0.528,19.1
407.0,328.57,35.3,5.02,1.95788e-06,,1.95788e-05,0.528,19.1
404.0,328.32,35.3,5.03,1.93137e-06,,1.93137e-05,0.528,19.1
402.0,328.07,35.3,5.06,1.90522e-06,,1.90522e-05,0.528,19.1
399.0,327.82,35.4,5.08,1.87787e-06,,1.87787e-05,0.527,19.1
396.0,327.55,35.4,5.0,1.85136e-06,,1.85136e-05,0.527,19.1
393.0,327.3,35.4,5.1,1.82529e-06,,1.82529e-05,0.527,19.1
390.0,327.05,35.5,5.18,1.79862e-06,,1.79862e-05,0.526,19.1
387.0,326.79,35.5,5.27,1.77277e-06,,1.77277e-05,0.526,19.1
384.0,326.54,35.5,5.37,1.74843e-06,,1.74843e-05,0.526,19.2
381.0,326.37,35.5,5.38,1.72344e-06,,1.72344e-05,0.526,19.2
378.0,326.11,35.6,5.38,1.69707e-06,,1.69707e-05,0.526,19.2
375.0,325.85,35.6,5.38,1.67356e-06,,1.67356e-05,0.525,19.2
372.0,325.56,35.6,5.38,1.64838e-06,,1.64838e-05,0.525,19.2
369.0,325.3,35.6,5.37,1.62231e-06,,1.62231e-05,0.525,19.2
366.0,325.03,35.7,5.37,1.59719e-06,,1.59719e-05,0.525,19.2
363.0,324.77,35.7,5.36,1.57262e-06,,1.57262e-05,0.525,19.2
358.0,324.5,35.7,5.2,1.53296e-06,,1.53296e-05,0.525,19.3
354.0,323.95,35.8,5.18,1.49936e-06,,1.49936e-05,0.526,19.3
351.0,323.67,35.8,5.16,1.47548e-06,,1.47548e-05,0.526,19.3
348.0,323.39,35.9,5.16,1.45212e-06,,1.45212e-05,0.525,19.3
345.0,323.11,35.9,5.16,1.42924e-06,,1.42924e-05,0.525,19.3
342.0,322.85,35.9,5.17,1.40613e-06,,1.40613e-05,0.525,19.4
338.0,322.59,35.9,5.16,1.38432e-06,,1.38432e-05,0.525,19.4
335.0,322.33,36.0,5.17,1.36343e-06,,1.36343e-05,0.525,19.4
332.0,322.07,36.0,5.17,1.34193e-06,,1.34193e-05,0.525,19.4
329.0,321.81,36.0,5.17,1.32123e-06,,1.32123e-05,0.525,19.4
326.0,321.55,36.1,5.18,1.30178e-06,,1.30178e-05,0.525,19.4
323.0,321.28,36.1,5.19,1.28194e-06,,1.28194e-05,0.525,19.5
320.0,321.01,36.1,5.21,1.26172e-06,,1.26172e-05,0.525,19.5
317.0,320.75,36.1,5.2,1.24197e-06,,1.24197e-05,0.525,19.5
314.0,320.5,36.2,5.17,1.22367e-06,,1.22367e-05,0.525,19.5
311.0,320.24,36.2,5.14,1.20521e-06,,1.20521e-05,0.525,19.5
308.0,319.99,36.2,5.11,1.18742e-06,,1.18742e-05,0.525,19.5
305.0,319.73,36.3,5.14,1.16947e-06,,1.16947e-05,0.525,19.6
302.0,319.47,36.3,5.15,1.15109e-06,,1.15109e-05,0.525,19.6
299.0,319.21,36.3,5.13,1.1336e-06,,1.1336e-05,0.526,19.6
296.0,318.94,36.4,5.18,1.116e-06,,1.116e-05,0.526,19.6
293.0,318.68,36.4,5.22,1.09974e-06,,1.09974e-05,0.526,19.6
290.0,318.43,36.4,5.24,1.08331e-06,,1.08331e-05,0.526,19.7
287.0,318.17,36.4,5.27,1.06707e-06,,1.06707e-05,0.526,19.7
284.0,317.91,36.5,5.31,1.04984e-06,,1.04984e-05,0.526,19.7
281.0,317.66,36.5,5.33,1.03342e-06,,1.03342e-05,0.527,19.7
278.0,317.4,36.5,5.32,1.01594e-06,,1.01594e-05,0.527,19.8
275.0,317.14,36.6,5.3,9.9876e-07,,9.9876e-06,0.528,19.8
272.0,316.86,36.6,5.27,9.8177e-07,,9.8177e-06,0.528,19.9
268.0,316.52,36.6,5.28,9.6551e-07,,9.6551e-06,0.528,19.9
265.0,316.25,36.7,5.29,9.4818e-07,,9.4818e-06,0.529,19.9
262.0,315.99,36.7,5.26,9.3043e-07,,9.3043e-06,0.529,19.9
258.0,315.63,36.7,5.28,9.1405e-07,,9.1405e-06,0.529,20.0
255.0,315.36,36.8,5.28,8.9818e-07,,8.9818e-06,0.529,20.0
252.0,315.1,36.8,5.31,8.8212e-07,,8.8212e-06,0.529,20.0
249.0,314.81,36.8,5.34,8.6643e-07,,8.6643e-06,0.529,20.0
246.0,314.54,36.9,5.35,8.5224e-07,,8.5224e-06,0.529,20.0
243.0,314.27,36.9,5.35,8.3787e-07,,8.3787e-06,0.529,20.1
239.0,314.0,36.9,5.34,8.2383e-07,,8.2383e-06,0.529,20.1
236.0,313.73,37.0,5.33,8.1016e-07,,8.1016e-06,0.528,20.1
233.0,313.47,37.0,5.3,7.9706e-07,,7.9706e-06,0.528,20.1
230.0,313.2,37.0,5.26,7.8381e-07,,7.8381e-06,0.527,20.1
227.0,312.93,37.0,5.22,7.7166e-07,,7.7166e-06,0.526,20.0
224.0,312.66,37.1,5.2,7.5899e-07,,7.5899e-06,0.525,20.0
221.0,312.4,37.1,5.15,7.4653e-07,,7.4653e-06,0.524,20.0
218.0,312.13,37.1,5.1,7.3384e-07,,7.3384e-06,0.523,20.0
215.0,311.79,37.2,5.12,7.215e-07,,7.215e-06,0.522,19.9
212.0,311.53,37.2,5.15,7.0979e-07,,7.0979e-06,0.521,19.9
209.0,311.28,37.2,5.16,6.9834e-07,,6.9834e-06,0.519,19.9
206.0,311.02,37.3,5.04,6.8688e-07,,6.8688e-06,0.518,19.8
203.0,310.75,37.3,5.07,6.7546e-07,,6.7546e-06,0.517,19.8
200.0,310.49,37.3,5.1,6.6426e-07,,6.6426e-06,0.516,19.8
197.0,310.23,37.4,5.13,6.5332e-07,,6.5332e-06,0.515,19.7
194.0,309.98,37.4,5.17,6.4258e-07,,6.4258e-06,0.513,19.7
190.0,309.72,37.4,5.19,6.3169e-07,,6.3169e-06,0.512,19.7
188.0,309.46,37.5,5.22,6.2214e-07,,6.2214e-06,0.512,19.7
185.0,309.21,37.5,5.25,6.1205e-07,,6.1205e-06,0.511,19.6
182.0,308.95,37.5,5.27,6.0191e-07,,6.0191e-06,0.51,19.6
179.0,308.68,37.6,5.31,5.923e-07,,5.923e-06,0.51,19.6
176.0,308.42,37.6,5.33,5.8258e-07,,5.8258e-06,0.509,19.6
173.0,308.16,37.6,5.37,5.7257e-07,,5.7257e-06,0.508,19.6
168.0,307.91,37.7,5.25,5.5798e-07,,5.5798e-06,0.508,19.6
161.0,307.22,37.7,5.22,5.3797e-07,,5.3797e-06,0.507,19.5
158.0,306.95,37.8,5.12,5.2876e-07,,5.2876e-06,0.506,19.5
155.0,306.67,37.8,5.03,5.1985e-07,,5.1985e-06,0.505,19.5
152.0,306.4,37.8,4.94,5.1105e-07,,5.1105e-06,0.504,19.5
149.0,306.13,37.9,4.87,5.0238e-07,,5.0238e-06,0.503,19.4
146.0,305.87,37.9,4.81,4.9389e-07,,4.9389e-06,0.502,19.4
143.0,305.62,37.9,4.77,4.8594e-07,,4.8594e-06,0.501,19.4
140.0,305.35,38.0,4.76,4.7739e-07,,4.7739e-06,0.499,19.3
137.0,305.09,38.0,4.77,4.6942e-07,,4.6942e-06,0.498,19.3
134.0,304.84,38.0,4.79,4.6115e-07,,4.6115e-06,0.497,19.2
131.0,304.57,38.1,4.84,4.537e-07,,4.537e-06,0.495,19.1
128.0,304.31,38.1,4.93,4.4648e-07,,4.4648e-06,0.493,19.1
125.0,304.07,38.1,5.04,4.3965e-07,,4.3965e-06,0.49,19.0
122.0,303.9,38.2,5.1,4.3225e-07,,4.3225e-06,0.488,18.9
119.0,303.66,38.2,5.16,4.2521e-07,,4.2521e-06,0.486,18.8
116.0,303.42,38.2,5.32,4.1819e-07,,4.1819e-06,0.484,18.8
113.0,303.18,38.2,5.39,4.1149e-07,,4.1149e-06,0.482,18.7
110.0,302.94,38.3,5.55,4.0473e-07,,4.0473e-06,0.48,18.6
107.0,302.69,38.3,5.71,3.9816e-07,,3.9816e-06,0.477,18.5
104.0,302.43,38.3,5.86,3.9156e-07,,3.9156e-06,0.473,18.4
101.0,302.18,38.4,5.99,3.8477e-07,,3.8477e-06,0.47,18.3
98.3,301.92,38.4,6.09,3.7783e-07,,3.7783e-06,0.466,18.1
95.4,301.66,38.4,6.19,3.7115e-07,,3.7115e-06,0.462,18.0
92.3,301.4,38.5,6.23,3.6414e-07,,3.6414e-06,,
89.2,301.12,38.5,6.2,3.5678e-07,,3.5678e-06,,
86.1,300.85,38.5,6.09,3.4968e-07,,3.4968e-06,,
83.0,300.56,38.6,5.9,3.424e-07,,3.424e-06,,
80.0,300.15,38.6,5.74,3.3543e-07,,3.3543e-06,,
76.8,299.94,38.7,5.42,3.2823e-07,,3.2823e-06,,
73.8,299.53,38.7,5.11,3.2142e-07,,3.2142e-06,,
70.8,299.22,38.7,4.74,3.1482e-07,,3.1482e-06,,
67.7,298.9,38.8,4.32,3.0797e-07,,3.0797e-06,,
64.5,298.59,38.8,3.86,3.0158e-07,,3.0158e-06,,
61.5,298.28,38.9,3.39,2.958e-07,,2.958e-06,,
58.5,297.96,38.9,2.94,2.9043e-07,,2.9043e-06,,
55.5,297.68,38.9,2.48,2.855e-07,,2.855e-06,,
52.5,297.41,39.0,2.04,2.8111e-07,,2.8111e-06,,
49.3,297.16,39.0,1.63,2.7703e-07,,2.7703e-06,,
46.3,296.94,39.0,1.26,2.7368e-07,,2.7368e-06,,
40.3,296.57,39.1,0.648,2.6845e-07,,2.6845e-06,,
34.1,296.3,39.1,0.379,2.6492e-07,,2.6492e-06,,
1.48,296.0,39.2,,2.6161e-07,,2.6161e-06,,
