Repository: speedcoder107/kakalioslab

File: fast and slow cooling/fast and slow cool/fast and slow cool fixed time /slow cool/slow cool up 480.csv
Time (s),Temperature (K),1/kT (1/eV),Rate (K/min),Current (A),Current Std Dev/Mean,Conductivity (Ohm-cm)^-1,Ea (eV),Reduced Ea
2110.0,470.0,24.7,4.62,0.00029564,,0.0029564,0.414,10.4
2100.0,470.0,24.7,4.73,0.00029444,,0.0029444,0.414,10.4
2100.0,469.93,24.7,4.7,0.00029292,,0.0029292,0.414,10.4
2100.0,469.7,24.7,4.72,0.00029122,,0.0029122,0.415,10.4
2090.0,469.4,24.7,4.76,0.00028963,,0.0028963,0.415,10.4
2090.0,469.16,24.7,4.77,0.00028799,,0.0028799,0.416,10.4
2090.0,468.9,24.7,4.77,0.00028652,,0.0028652,0.416,10.5
2080.0,468.67,24.7,4.8,0.00028487,,0.0028487,0.416,10.5
2080.0,468.43,24.8,4.8,0.00028331,,0.0028331,0.416,10.5
2080.0,468.19,24.8,4.78,0.0002818,,0.002818,0.417,10.5
2080.0,467.95,24.8,4.81,0.00028027,,0.0028027,0.417,10.5
2070.0,467.71,24.8,4.81,0.00027868,,0.0027868,0.417,10.5
2070.0,467.46,24.8,4.8,0.00027708,,0.0027708,0.418,10.5
2070.0,467.22,24.8,4.82,0.00027546,,0.0027546,0.418,10.6
2060.0,466.98,24.8,4.82,0.00027388,,0.0027388,0.418,10.6
2060.0,466.64,24.8,4.87,0.00027229,,0.0027229,0.418,10.6
2060.0,466.4,24.9,4.96,0.00027059,,0.0027059,0.419,10.6
2050.0,466.16,24.9,5.02,0.00026907,,0.0026907,0.419,10.6
2050.0,465.92,24.9,5.04,0.00026747,,0.0026747,0.419,10.6
2050.0,465.6,24.9,5.08,0.0002659,,0.002659,0.419,10.6
2040.0,465.37,24.9,5.14,0.00026425,,0.0026425,0.419,10.6
2040.0,465.13,24.9,5.14,0.00026262,,0.0026262,0.419,10.6
2040.0,464.79,24.9,5.14,0.00026095,,0.0026095,0.419,10.6
2030.0,464.55,25.0,5.16,0.00025937,,0.0025937,0.42,10.7
2030.0,464.3,25.0,5.12,0.00025766,,0.0025766,0.42,10.7
2030.0,463.96,25.0,5.08,0.00025595,,0.0025595,0.42,10.7
2020.0,463.7,25.0,5.06,0.0002543,,0.002543,0.42,10.7
2020.0,463.44,25.0,5.0,0.00025255,,0.0025255,0.42,10.7
2020.0,463.09,25.0,4.98,0.00025088,,0.0025088,0.42,10.7
2010.0,462.81,25.1,4.96,0.00024917,,0.0024917,0.42,10.7
2010.0,462.55,25.1,4.92,0.00024754,,0.0024754,0.42,10.7
2010.0,462.29,25.1,4.89,0.00024583,,0.0024583,0.421,10.7
2000.0,461.94,25.1,4.91,0.00024425,,0.0024425,0.421,10.7
2000.0,461.69,25.1,4.92,0.00024267,,0.0024267,0.421,10.8
2000.0,461.44,25.1,4.9,0.00024113,,0.0024113,0.422,10.8
1990.0,461.11,25.1,4.93,0.00023963,,0.0023963,0.422,10.8
1990.0,460.85,25.2,4.96,0.00023812,,0.0023812,0.422,10.8
1990.0,460.61,25.2,4.96,0.00023673,,0.0023673,0.422,10.8
1980.0,460.29,25.2,5.0,0.00023524,,0.0023524,0.422,10.8
1980.0,460.05,25.2,5.03,0.00023388,,0.0023388,0.423,10.8
1980.0,459.81,25.2,5.06,0.00023257,,0.0023257,0.423,10.8
1970.0,459.57,25.2,5.08,0.0002312,,0.002312,0.423,10.9
1970.0,459.32,25.2,5.08,0.0002299,,0.002299,0.423,10.9
1970.0,459.07,25.3,5.08,0.00022869,,0.0022869,0.423,10.9
1960.0,458.81,25.3,5.06,0.00022729,,0.0022729,0.423,10.9
1960.0,458.55,25.3,5.04,0.00022586,,0.0022586,0.423,10.9
1960.0,458.3,25.3,4.98,0.00022447,,0.0022447,0.424,10.9
1960.0,458.04,25.3,4.93,0.00022311,,0.0022311,0.424,10.9
1950.0,457.79,25.3,4.88,0.0002239,,0.002239,0.423,10.9
1950.0,457.53,25.3,4.87,0.00022258,,0.0022258,0.422,10.9
1950.0,457.27,25.4,4.86,0.00022128,,0.0022128,0.421,10.9
1940.0,457.02,25.4,4.89,0.00022011,,0.0022011,0.42,10.8
1940.0,456.76,25.4,4.93,0.00021892,,0.0021892,0.419,10.8
1940.0,456.51,25.4,5.01,0.00021847,,0.0021847,0.417,10.8
1930.0,456.28,25.4,5.08,0.00021733,,0.0021733,0.416,10.7
1930.0,456.04,25.4,5.13,0.00021616,,0.0021616,0.414,10.7
1930.0,455.81,25.4,5.16,0.00021504,,0.0021504,0.412,10.7
1930.0,455.58,25.4,5.17,0.00021389,,0.0021389,0.41,10.6
1920.0,455.34,25.5,5.16,0.000209432,,0.00209432,0.41,10.6
1920.0,455.11,25.5,5.11,0.000208234,,0.00208234,0.41,10.6
1920.0,454.86,25.5,5.03,0.000207045,,0.00207045,0.41,10.6
1910.0,454.58,25.5,4.95,0.000205792,,0.00205792,0.409,10.6
1910.0,454.32,25.5,4.92,0.00020449,,0.0020449,0.409,10.6
1910.0,454.05,25.5,4.9,0.000203203,,0.00203203,0.409,10.6
1900.0,453.79,25.5,4.9,0.000201822,,0.00201822,0.409,10.6
1900.0,453.51,25.6,4.93,0.000200591,,0.00200591,0.409,10.6
1900.0,453.24,25.6,4.98,0.000199287,,0.00199287,0.409,10.6
1890.0,452.98,25.6,5.05,0.000198056,,0.00198056,0.409,10.6
1890.0,452.71,25.6,5.07,0.000196859,,0.00196859,0.409,10.6
1890.0,452.46,25.6,5.1,0.0001957,,0.001957,0.409,10.6
1890.0,452.22,25.6,5.12,0.000194653,,0.00194653,0.408,10.7
1880.0,451.97,25.7,5.14,0.000193505,,0.00193505,0.408,10.7
1880.0,451.73,25.7,5.14,0.000192297,,0.00192297,0.409,10.7
1880.0,451.48,25.7,5.1,0.000191083,,0.00191083,0.409,10.7
1870.0,451.16,25.7,5.09,0.000189915,,0.00189915,0.409,10.7
1870.0,450.91,25.7,4.98,0.00018872,,0.0018872,0.409,10.7
1870.0,450.63,25.7,4.9,0.000187581,,0.00187581,0.409,10.7
1860.0,450.38,25.7,4.81,0.000186505,,0.00186505,0.409,10.7
1860.0,450.12,25.8,4.75,0.000185421,,0.00185421,0.409,10.7
1860.0,449.86,25.8,4.73,0.000184363,,0.00184363,0.409,10.7
1860.0,449.68,25.8,4.67,0.000183328,,0.00183328,0.409,10.7
1850.0,449.43,25.8,4.67,0.000182298,,0.00182298,0.409,10.7
1850.0,449.18,25.8,4.7,0.000181218,,0.00181218,0.409,10.7
1850.0,448.93,25.8,4.77,0.00018028,,0.0018028,0.408,10.7
1840.0,448.67,25.8,4.9,0.000179317,,0.00179317,0.408,10.7
1840.0,448.43,25.9,5.06,0.000178363,,0.00178363,0.408,10.7
1840.0,448.2,25.9,5.21,0.000177398,,0.00177398,0.408,10.7
1830.0,448.04,25.9,5.28,0.000176474,,0.00176474,0.408,10.7
1830.0,447.81,25.9,5.33,0.000175532,,0.00175532,0.408,10.8
1830.0,447.58,25.9,5.35,0.00017455,,0.0017455,0.408,10.8
1830.0,447.34,25.9,5.34,0.000173555,,0.00173555,0.409,10.8
1820.0,447.1,25.9,5.3,0.000172563,,0.00172563,0.409,10.8
1820.0,446.86,25.9,5.21,0.000171546,,0.00171546,0.409,10.8
1820.0,446.58,26.0,5.11,0.000170438,,0.00170438,0.409,10.8
1810.0,446.31,26.0,5.02,0.000169381,,0.00169381,0.41,10.8
1810.0,446.04,26.0,4.94,0.000168266,,0.00168266,0.41,10.8
1810.0,445.76,26.0,4.88,0.000167164,,0.00167164,0.41,10.9
1810.0,445.49,26.0,4.85,0.00016608,,0.0016608,0.41,10.9
1800.0,445.22,26.0,4.85,0.000164974,,0.00164974,0.411,10.9
1800.0,444.96,26.1,4.86,0.000163876,,0.00163876,0.411,10.9
1800.0,444.7,26.1,4.87,0.000162925,,0.00162925,0.411,10.9
1790.0,444.44,26.1,4.88,0.000161942,,0.00161942,0.411,10.9
1790.0,444.19,26.1,4.92,0.000161025,,0.00161025,0.412,10.9
1790.0,443.94,26.1,4.97,0.00016003,,0.0016003,0.412,10.9
1780.0,443.7,26.1,5.02,0.000159099,,0.00159099,0.412,11.0
1780.0,443.46,26.1,5.04,0.000158132,,0.00158132,0.412,11.0
1780.0,443.21,26.2,5.07,0.000157197,,0.00157197,0.413,11.0
1770.0,442.97,26.2,5.08,0.000156284,,0.00156284,0.413,11.0
1770.0,442.73,26.2,5.06,0.000155352,,0.00155352,0.413,11.0
1770.0,442.47,26.2,5.04,0.000154472,,0.00154472,0.414,11.0
1770.0,442.22,26.2,5.03,0.000153578,,0.00153578,0.414,11.0
1760.0,441.97,26.2,5.0,0.000152671,,0.00152671,0.415,11.1
1760.0,441.72,26.2,4.95,0.000151671,,0.00151671,0.415,11.1
1760.0,441.47,26.3,4.86,0.000150664,,0.00150664,0.416,11.1
1750.0,441.21,26.3,4.81,0.000149773,,0.00149773,0.416,11.1
1750.0,440.95,26.3,4.77,0.000148851,,0.00148851,0.417,11.1
1750.0,440.69,26.3,4.74,0.000147939,,0.00147939,0.417,11.2
1740.0,440.43,26.3,4.73,0.000146948,,0.00146948,0.417,11.2
1740.0,440.16,26.3,4.76,0.000146082,,0.00146082,0.418,11.2
1740.0,439.91,26.4,4.82,0.000145201,,0.00145201,0.418,11.2
1730.0,439.66,26.4,4.89,0.000144319,,0.00144319,0.418,11.2
1730.0,439.43,26.4,4.97,0.000143505,,0.00143505,0.418,11.2
1730.0,439.19,26.4,5.1,0.000142711,,0.00142711,0.419,11.2
1730.0,438.96,26.4,5.21,0.000141897,,0.00141897,0.419,11.3
1720.0,438.73,26.4,5.3,0.0001411,,0.001411,0.419,11.3
1720.0,438.49,26.4,5.34,0.0001402,,0.001402,0.419,11.3
1720.0,438.24,26.5,5.35,0.000139369,,0.00139369,0.42,11.3
1710.0,438.0,26.5,5.36,0.000138572,,0.00138572,0.42,11.3
1710.0,437.76,26.5,5.32,0.000137691,,0.00137691,0.42,11.3
1710.0,437.5,26.5,5.27,0.000136795,,0.00136795,0.421,11.4
1700.0,437.24,26.5,5.22,0.000135935,,0.00135935,0.421,11.4
1700.0,436.98,26.5,5.15,0.000135032,,0.00135032,0.421,11.4
1700.0,436.71,26.5,5.08,0.000134074,,0.00134074,0.422,11.4
1700.0,436.44,26.6,5.02,0.000133211,,0.00133211,0.422,11.4
1690.0,436.14,26.6,4.99,0.000132298,,0.00132298,0.423,11.4
1690.0,435.87,26.6,4.98,0.000131387,,0.00131387,0.423,11.5
1690.0,435.61,26.6,4.97,0.000130507,,0.00130507,0.424,11.5
1680.0,435.35,26.6,4.91,0.000129625,,0.00129625,0.424,11.5
1680.0,435.12,26.6,4.87,0.000128886,,0.00128886,0.425,11.5
1680.0,434.87,26.7,4.85,0.000128139,,0.00128139,0.425,11.5
1680.0,434.63,26.7,4.84,0.000127388,,0.00127388,0.425,11.6
1670.0,434.38,26.7,4.85,0.00012656,,0.0012656,0.426,11.6
1670.0,434.12,26.7,4.88,0.000125812,,0.00125812,0.426,11.6
1670.0,433.88,26.7,4.9,0.00012499,,0.0012499,0.427,11.6
1660.0,433.63,26.7,4.94,0.000124214,,0.00124214,0.427,11.6
1660.0,433.38,26.8,4.99,0.000123442,,0.00123442,0.427,11.6
1660.0,433.14,26.8,5.03,0.000122639,,0.00122639,0.428,11.7
1650.0,432.89,26.8,5.06,0.00012187,,0.0012187,0.428,11.7
1650.0,432.64,26.8,5.09,0.000121111,,0.00121111,0.428,11.7
1650.0,432.47,26.8,5.03,0.000120312,,0.00120312,0.429,11.7
1650.0,432.21,26.8,4.99,0.000119521,,0.00119521,0.43,11.7
1640.0,431.95,26.8,4.94,0.00011873,,0.0011873,0.43,11.8
1640.0,431.7,26.9,4.9,0.000117971,,0.00117971,0.431,11.8
1640.0,431.44,26.9,4.87,0.000117174,,0.00117174,0.432,11.8
1630.0,431.19,26.9,4.84,0.000116411,,0.00116411,0.432,11.8
1630.0,430.93,26.9,4.83,0.000115654,,0.00115654,0.433,11.9
1630.0,430.68,26.9,4.85,0.000114937,,0.00114937,0.433,11.9
1620.0,430.42,26.9,4.89,0.000114183,,0.00114183,0.434,11.9
1620.0,430.18,27.0,4.91,0.000113523,,0.00113523,0.435,11.9
1620.0,429.94,27.0,4.91,0.000112774,,0.00112774,0.435,11.9
1620.0,429.7,27.0,4.94,0.000112087,,0.00112087,0.436,12.0
1610.0,429.47,27.0,4.96,0.000111351,,0.00111351,0.436,12.0
1610.0,429.23,27.0,5.01,0.000110701,,0.00110701,0.437,12.0
1610.0,428.99,27.0,5.08,0.000110028,,0.00110028,0.438,12.0
1600.0,428.75,27.0,5.12,0.000109298,,0.00109298,0.438,12.1
1600.0,428.5,27.1,5.15,0.000108546,,0.00108546,0.439,12.1
1600.0,428.25,27.1,5.16,0.000107815,,0.00107815,0.439,12.1
1590.0,428.0,27.1,5.16,0.000107066,,0.00107066,0.44,12.1
1590.0,427.74,27.1,5.16,0.000106339,,0.00106339,0.44,12.2
1590.0,427.48,27.1,5.18,0.000105642,,0.00105642,0.441,12.2
1590.0,427.3,27.1,5.14,0.000104959,,0.00104959,0.441,12.2
1580.0,427.04,27.1,5.09,0.000104175,,0.00104175,0.442,12.2
1580.0,426.78,27.2,5.03,0.000103434,,0.00103434,0.443,12.3
1580.0,426.49,27.2,5.01,0.000102687,,0.00102687,0.444,12.3
1570.0,426.22,27.2,5.01,0.00010198,,0.0010198,0.444,12.3
1570.0,425.96,27.2,5.02,0.000101332,,0.00101332,0.445,12.3
1570.0,425.71,27.2,5.03,0.000100655,,0.00100655,0.445,12.4
1560.0,425.47,27.2,5.05,0.000100031,,0.00100031,0.446,12.4
1560.0,425.22,27.3,5.08,9.9356e-05,,0.00099356,0.446,12.4
1560.0,424.97,27.3,5.1,9.8676e-05,,0.00098676,0.447,12.4
1560.0,424.73,27.3,5.07,9.8042e-05,,0.00098042,0.447,12.4
1550.0,424.47,27.3,5.03,9.7379e-05,,0.00097379,0.448,12.5
1550.0,424.22,27.3,5.0,9.6662e-05,,0.00096662,0.448,12.5
1550.0,423.97,27.3,4.95,9.5986e-05,,0.00095986,0.449,12.5
1540.0,423.72,27.4,4.9,9.5328e-05,,0.00095328,0.45,12.5
1540.0,423.46,27.4,4.85,9.466e-05,,0.0009466,0.45,12.5
1540.0,423.21,27.4,4.8,9.4005e-05,,0.00094005,0.451,12.6
1530.0,422.96,27.4,4.76,9.3332e-05,,0.00093332,0.451,12.6
1530.0,422.71,27.4,4.72,9.2645e-05,,0.00092645,0.452,12.6
1530.0,422.43,27.4,4.72,9.1985e-05,,0.00091985,0.452,12.6
1530.0,422.18,27.5,4.74,9.1342e-05,,0.00091342,0.453,12.7
1520.0,421.92,27.5,4.8,9.0707e-05,,0.00090707,0.454,12.7
1520.0,421.75,27.5,4.83,9.0112e-05,,0.00090112,0.454,12.7
1520.0,421.51,27.5,4.9,8.9494e-05,,0.00089494,0.455,12.7
1510.0,421.26,27.5,4.99,8.8904e-05,,0.00088904,0.456,12.8
1510.0,421.02,27.5,5.08,8.8251e-05,,0.00088251,0.457,12.8
1510.0,420.78,27.6,5.18,8.7682e-05,,0.00087682,0.457,12.8
1500.0,420.55,27.6,5.27,8.7085e-05,,0.00087085,0.458,12.9
1500.0,420.3,27.6,5.27,8.6451e-05,,0.00086451,0.458,12.9
1500.0,420.06,27.6,5.25,8.5868e-05,,0.00085868,0.459,12.9
1500.0,419.82,27.6,5.23,8.5277e-05,,0.00085277,0.46,12.9
1490.0,419.58,27.6,5.21,8.4692e-05,,0.00084692,0.461,13.0
1490.0,419.34,27.6,5.15,8.4079e-05,,0.00084079,0.461,13.0
1490.0,419.09,27.7,5.07,8.3465e-05,,0.00083465,0.462,13.0
1480.0,418.83,27.7,4.99,8.2844e-05,,0.00082844,0.463,13.1
1480.0,418.55,27.7,4.94,8.2228e-05,,0.00082228,0.463,13.1
1480.0,418.29,27.7,4.89,8.1592e-05,,0.00081592,0.464,13.1
1480.0,418.01,27.7,4.87,8.0945e-05,,0.00080945,0.465,13.1
1470.0,417.75,27.8,4.87,8.0317e-05,,0.00080317,0.465,13.1
1470.0,417.48,27.8,4.9,7.9732e-05,,0.00079732,0.466,13.2
1470.0,417.3,27.8,4.9,7.9104e-05,,0.00079104,0.466,13.2
1460.0,417.04,27.8,4.92,7.8509e-05,,0.00078509,0.467,13.2
1460.0,416.78,27.8,4.95,7.7946e-05,,0.00077946,0.468,13.3
1460.0,416.52,27.8,5.02,7.738e-05,,0.0007738,0.468,13.3
1450.0,416.28,27.9,5.06,7.6812e-05,,0.00076812,0.469,13.3
1450.0,416.04,27.9,5.11,7.6223e-05,,0.00076223,0.469,13.3
1450.0,415.8,27.9,5.15,7.5691e-05,,0.00075691,0.47,13.4
1450.0,415.55,27.9,5.19,7.513e-05,,0.0007513,0.471,13.4
1440.0,415.31,27.9,5.22,7.4544e-05,,0.00074544,0.471,13.4
1440.0,415.06,27.9,5.23,7.3986e-05,,0.00073986,0.472,13.4
1440.0,414.81,28.0,5.16,7.3395e-05,,0.00073395,0.473,13.5
1430.0,414.56,28.0,5.08,7.2842e-05,,0.00072842,0.474,13.5
1430.0,414.29,28.0,5.02,7.228e-05,,0.0007228,0.474,13.5
1430.0,414.03,28.0,4.95,7.1687e-05,,0.00071687,0.475,13.6
1420.0,413.78,28.0,4.88,7.1143e-05,,0.00071143,0.476,13.6
1420.0,413.52,28.0,4.85,7.0637e-05,,0.00070637,0.476,13.6
1420.0,413.27,28.1,4.81,7.0067e-05,,0.00070067,0.477,13.6
1420.0,413.01,28.1,4.78,6.9541e-05,,0.00069541,0.478,13.7
1410.0,412.76,28.1,4.77,6.9002e-05,,0.00069002,0.478,13.7
1410.0,412.49,28.1,4.81,6.8479e-05,,0.00068479,0.479,13.7
1410.0,412.24,28.1,4.86,6.7977e-05,,0.00067977,0.479,13.7
1400.0,412.0,28.1,4.94,6.7502e-05,,0.00067502,0.479,13.7
1400.0,411.84,28.2,4.97,6.7019e-05,,0.00067019,0.48,13.8
1400.0,411.6,28.2,5.01,6.649e-05,,0.0006649,0.48,13.8
1400.0,411.36,28.2,5.06,6.6038e-05,,0.00066038,0.481,13.8
1390.0,411.13,28.2,5.1,6.5548e-05,,0.00065548,0.481,13.8
1390.0,410.89,28.2,5.13,6.5056e-05,,0.00065056,0.481,13.8
1390.0,410.64,28.2,5.15,6.4581e-05,,0.00064581,0.482,13.9
1380.0,410.4,28.3,5.15,6.408e-05,,0.0006408,0.482,13.9
1380.0,410.16,28.3,5.13,6.3568e-05,,0.00063568,0.483,13.9
1380.0,409.91,28.3,5.08,6.3054e-05,,0.00063054,0.483,13.9
1370.0,409.66,28.3,5.04,6.2578e-05,,0.00062578,0.483,14.0
1370.0,409.4,28.3,4.99,6.2034e-05,,0.00062034,0.484,14.0
1370.0,409.14,28.3,4.94,6.1508e-05,,0.00061508,0.484,14.0
1370.0,408.87,28.4,4.95,6.096e-05,,0.0006096,0.485,14.0
1360.0,408.61,28.4,4.98,6.0431e-05,,0.00060431,0.485,14.0
1360.0,408.32,28.4,5.02,5.9871e-05,,0.00059871,0.486,14.1
1360.0,408.06,28.4,5.0,5.9361e-05,,0.00059361,0.486,14.1
1350.0,407.8,28.4,5.0,5.884e-05,,0.0005884,0.487,14.1
1350.0,407.54,28.4,4.99,5.8329e-05,,0.00058329,0.487,14.1
1350.0,407.29,28.5,4.99,5.786e-05,,0.0005786,0.488,14.2
1340.0,407.05,28.5,4.98,5.7381e-05,,0.00057381,0.488,14.2
1340.0,406.8,28.5,5.03,5.6899e-05,,0.00056899,0.489,14.2
1340.0,406.55,28.5,5.01,5.6407e-05,,0.00056407,0.489,14.2
1330.0,406.29,28.5,4.99,5.5928e-05,,0.00055928,0.49,14.3
1330.0,406.04,28.6,4.95,5.5432e-05,,0.00055432,0.491,14.3
1330.0,405.71,28.6,4.97,5.4977e-05,,0.00054977,0.491,14.3
1330.0,405.46,28.6,4.99,5.4532e-05,,0.00054532,0.492,14.3
1320.0,405.21,28.6,5.03,5.4065e-05,,0.00054065,0.492,14.4
1320.0,405.04,28.6,4.99,5.3611e-05,,0.00053611,0.493,14.4
1320.0,404.78,28.6,4.94,5.3171e-05,,0.00053171,0.493,14.4
1310.0,404.53,28.7,4.86,5.2695e-05,,0.00052695,0.494,14.4
1310.0,404.27,28.7,4.82,5.2225e-05,,0.00052225,0.495,14.5
1310.0,404.02,28.7,4.78,5.1784e-05,,0.00051784,0.495,14.5
1300.0,403.68,28.7,4.82,5.1349e-05,,0.00051349,0.496,14.5
1300.0,403.51,28.7,4.82,5.0917e-05,,0.00050917,0.496,14.5
1300.0,403.25,28.8,4.84,5.0488e-05,,0.00050488,0.497,14.6
1300.0,403.0,28.8,4.86,5.0089e-05,,0.00050089,0.497,14.6
1290.0,402.76,28.8,4.9,4.9677e-05,,0.00049677,0.498,14.6
1290.0,402.52,28.8,4.93,4.9241e-05,,0.00049241,0.498,14.6
1290.0,402.26,28.8,5.0,4.8847e-05,,0.00048847,0.499,14.7
1280.0,402.03,28.8,5.05,4.8451e-05,,0.00048451,0.499,14.7
1280.0,401.79,28.9,5.08,4.8024e-05,,0.00048024,0.5,14.7
1280.0,401.55,28.9,5.09,4.7573e-05,,0.00047573,0.5,14.7
1270.0,401.24,28.9,5.13,4.7147e-05,,0.00047147,0.501,14.8
1270.0,400.99,28.9,5.16,4.6728e-05,,0.00046728,0.501,14.8
1270.0,400.75,28.9,5.17,4.6331e-05,,0.00046331,0.501,14.8
1260.0,400.49,28.9,5.16,4.5913e-05,,0.00045913,0.502,14.8
1260.0,400.23,29.0,5.14,4.5492e-05,,0.00045492,0.502,14.8
1260.0,399.98,29.0,5.14,4.5046e-05,,0.00045046,0.502,14.9
1250.0,399.71,29.0,5.15,4.4643e-05,,0.00044643,0.503,14.9
1250.0,399.45,29.0,5.15,4.42e-05,,0.000442,0.503,14.9
1250.0,399.19,29.0,5.14,4.3793e-05,,0.00043793,0.504,14.9
1250.0,398.92,29.1,5.11,4.336e-05,,0.0004336,0.504,14.9
1240.0,398.66,29.1,5.1,4.2941e-05,,0.00042941,0.505,15.0
1240.0,398.37,29.1,5.08,4.2535e-05,,0.00042535,0.505,15.0
1240.0,398.12,29.1,5.07,4.2156e-05,,0.00042156,0.505,15.0
1230.0,397.86,29.1,5.07,4.1771e-05,,0.00041771,0.506,15.0
1230.0,397.61,29.2,5.04,4.14e-05,,0.000414,0.506,15.0
1230.0,397.37,29.2,5.02,4.1025e-05,,0.00041025,0.506,15.1
1220.0,397.12,29.2,4.98,4.0651e-05,,0.00040651,0.507,15.1
1220.0,396.8,29.2,4.99,4.0277e-05,,0.00040277,0.507,15.1
1220.0,396.55,29.2,4.98,3.9915e-05,,0.00039915,0.507,15.1
1210.0,396.29,29.3,4.97,3.954e-05,,0.0003954,0.508,15.1
1210.0,396.04,29.3,4.96,3.9166e-05,,0.00039166,0.508,15.2
1210.0,395.79,29.3,4.92,3.8802e-05,,0.00038802,0.508,15.2
1210.0,395.54,29.3,4.91,3.8459e-05,,0.00038459,0.508,15.2
1200.0,395.28,29.3,4.87,3.8069e-05,,0.00038069,0.508,15.2
1200.0,395.03,29.3,4.84,3.7704e-05,,0.00037704,0.509,15.2
1200.0,394.77,29.4,4.82,3.7351e-05,,0.00037351,0.509,15.2
1190.0,394.52,29.4,4.79,3.6983e-05,,0.00036983,0.509,15.3
1190.0,394.24,29.4,4.78,3.663e-05,,0.0003663,0.509,15.3
1190.0,393.99,29.4,4.79,3.6291e-05,,0.00036291,0.509,15.3
1180.0,393.74,29.4,4.8,3.5958e-05,,0.00035958,0.51,15.3
1180.0,393.5,29.5,4.82,3.5623e-05,,0.00035623,0.51,15.3
1180.0,393.26,29.5,4.83,3.529e-05,,0.0003529,0.51,15.3
1180.0,393.01,29.5,4.94,3.4968e-05,,0.00034968,0.511,15.4
1170.0,392.78,29.5,4.99,3.4658e-05,,0.00034658,0.511,15.4
1170.0,392.53,29.5,5.03,3.4337e-05,,0.00034337,0.511,15.4
1170.0,392.29,29.6,5.07,3.4018e-05,,0.00034018,0.511,15.4
1160.0,392.04,29.6,5.12,3.3701e-05,,0.00033701,0.512,15.4
1160.0,391.8,29.6,5.15,3.3394e-05,,0.00033394,0.512,15.5
1160.0,391.56,29.6,5.16,3.3088e-05,,0.00033088,0.512,15.5
1150.0,391.32,29.6,5.16,3.2762e-05,,0.00032762,0.512,15.5
1150.0,391.07,29.6,5.15,3.2457e-05,,0.00032457,0.513,15.5
1150.0,390.82,29.7,5.14,3.2136e-05,,0.00032136,0.513,15.5
1140.0,390.56,29.7,5.11,3.1801e-05,,0.00031801,0.513,15.5
1140.0,390.31,29.7,5.05,3.1468e-05,,0.00031468,0.513,15.6
1140.0,389.94,29.7,5.1,3.1159e-05,,0.00031159,0.513,15.6
1140.0,389.76,29.7,5.08,3.0855e-05,,0.00030855,0.513,15.6
1130.0,389.5,29.8,5.05,3.0532e-05,,0.00030532,0.514,15.6
1130.0,389.23,29.8,5.04,3.0219e-05,,0.00030219,0.514,15.6
1130.0,388.97,29.8,5.05,2.993e-05,,0.0002993,0.514,15.6
1120.0,388.72,29.8,5.06,2.9625e-05,,0.00029625,0.514,15.6
1120.0,388.47,29.8,5.06,2.9335e-05,,0.00029335,0.514,15.7
1120.0,388.21,29.9,5.04,2.9047e-05,,0.00029047,0.515,15.7
1110.0,387.95,29.9,5.03,2.8764e-05,,0.00028764,0.515,15.7
1110.0,387.69,29.9,5.02,2.8486e-05,,0.00028486,0.515,15.7
1110.0,387.44,29.9,5.0,2.8201e-05,,0.00028201,0.515,15.7
1110.0,387.19,29.9,4.98,2.7936e-05,,0.00027936,0.515,15.7
1100.0,386.94,30.0,4.97,2.7659e-05,,0.00027659,0.516,15.8
1100.0,386.69,30.0,4.96,2.7383e-05,,0.00027383,0.516,15.8
1100.0,386.45,30.0,4.94,2.7111e-05,,0.00027111,0.516,15.8
1090.0,386.2,30.0,4.93,2.6846e-05,,0.00026846,0.517,15.8
1090.0,385.93,30.0,4.93,2.6588e-05,,0.00026588,0.517,15.9
1090.0,385.68,30.1,4.93,2.6327e-05,,0.00026327,0.517,15.9
1080.0,385.43,30.1,4.92,2.6064e-05,,0.00026064,0.518,15.9
1080.0,385.18,30.1,4.9,2.5792e-05,,0.00025792,0.518,15.9
1080.0,384.93,30.1,4.88,2.5534e-05,,0.00025534,0.518,15.9
1080.0,384.68,30.1,4.86,2.5277e-05,,0.00025277,0.518,15.9
1070.0,384.43,30.2,4.84,2.5018e-05,,0.00025018,0.518,16.0
1070.0,384.19,30.2,4.83,2.478e-05,,0.0002478,0.519,16.0
1070.0,383.93,30.2,4.85,2.4547e-05,,0.00024547,0.519,16.0
1060.0,383.69,30.2,4.89,2.4302e-05,,0.00024302,0.519,16.0
1060.0,383.44,30.2,4.93,2.4074e-05,,0.00024074,0.519,16.0
1060.0,383.2,30.3,4.99,2.3847e-05,,0.00023847,0.52,16.0
1050.0,382.96,30.3,5.07,2.3615e-05,,0.00023615,0.52,16.1
1050.0,382.72,30.3,5.13,2.3378e-05,,0.00023378,0.52,16.1
1050.0,382.48,30.3,5.17,2.3138e-05,,0.00023138,0.52,16.1
1050.0,382.23,30.3,5.19,2.2915e-05,,0.00022915,0.52,16.1
1040.0,381.99,30.4,5.2,2.2673e-05,,0.00022673,0.52,16.1
1040.0,381.73,30.4,5.18,2.2427e-05,,0.00022427,0.521,16.1
1040.0,381.48,30.4,5.14,2.2191e-05,,0.00022191,0.521,16.2
1030.0,381.23,30.4,5.08,2.1961e-05,,0.00021961,0.521,16.2
1030.0,380.97,30.4,5.03,2.1739e-05,,0.00021739,0.521,16.2
1030.0,380.71,30.5,5.0,2.1514e-05,,0.00021514,0.522,16.2
1020.0,380.45,30.5,4.96,2.1268e-05,,0.00021268,0.522,16.2
1020.0,380.18,30.5,4.93,2.1044e-05,,0.00021044,0.522,16.3
1020.0,379.9,30.5,4.95,2.08197e-05,,0.000208197,0.522,16.3
1010.0,379.64,30.5,4.96,2.05917e-05,,0.000205917,0.522,16.3
1010.0,379.38,30.6,4.99,2.03628e-05,,0.000203628,0.523,16.3
1010.0,379.12,30.6,5.02,2.01386e-05,,0.000201386,0.523,16.3
1010.0,378.87,30.6,5.06,1.99395e-05,,0.000199395,0.523,16.3
1000.0,378.64,30.6,5.1,1.973e-05,,0.0001973,0.523,16.4
1000.0,378.39,30.6,5.12,1.9524e-05,,0.00019524,0.524,16.4
996.0,378.14,30.7,5.12,1.93077e-05,,0.000193077,0.524,16.4
993.0,377.88,30.7,5.11,1.91031e-05,,0.000191031,0.524,16.4
990.0,377.63,30.7,5.1,1.89057e-05,,0.000189057,0.525,16.5
987.0,377.38,30.7,5.08,1.87054e-05,,0.000187054,0.525,16.5
984.0,377.13,30.7,5.03,1.85136e-05,,0.000185136,0.525,16.5
981.0,376.87,30.8,5.01,1.83199e-05,,0.000183199,0.526,16.5
978.0,376.63,30.8,4.99,1.81275e-05,,0.000181275,0.526,16.5
976.0,376.37,30.8,4.96,1.79371e-05,,0.000179371,0.526,16.6
973.0,376.12,30.8,4.93,1.77538e-05,,0.000177538,0.526,16.6
970.0,375.85,30.8,4.9,1.75585e-05,,0.000175585,0.527,16.6
967.0,375.59,30.9,4.88,1.73746e-05,,0.000173746,0.526,16.6
964.0,375.35,30.9,4.85,1.71932e-05,,0.000171932,0.526,16.6
961.0,375.1,30.9,4.83,1.7008e-05,,0.00017008,0.526,16.6
958.0,374.85,30.9,4.83,1.68349e-05,,0.000168349,0.526,16.6
955.0,374.6,31.0,4.84,1.66563e-05,,0.000166563,0.526,16.6
952.0,374.36,31.0,4.83,1.64829e-05,,0.000164829,0.526,16.6
948.0,374.12,31.0,4.82,1.63042e-05,,0.000163042,0.526,16.7
945.0,373.85,31.0,4.83,1.6136e-05,,0.00016136,0.526,16.7
943.0,373.61,31.0,4.94,1.59767e-05,,0.000159767,0.526,16.7
940.0,373.38,31.1,4.96,1.58145e-05,,0.000158145,0.526,16.7
936.0,373.14,31.1,5.05,1.56437e-05,,0.000156437,0.526,16.7
933.0,372.89,31.1,5.13,1.5471e-05,,0.00015471,0.526,16.7
930.0,372.65,31.1,5.21,1.53044e-05,,0.000153044,0.526,16.7
927.0,372.41,31.1,5.27,1.51402e-05,,0.000151402,0.526,16.8
924.0,372.16,31.2,5.28,1.49702e-05,,0.000149702,0.526,16.8
921.0,371.9,31.2,5.27,1.48036e-05,,0.000148036,0.526,16.8
918.0,371.64,31.2,5.25,1.46303e-05,,0.000146303,0.526,16.8
915.0,371.39,31.2,5.19,1.44466e-05,,0.000144466,0.526,16.8
912.0,371.13,31.2,5.1,1.42717e-05,,0.000142717,0.526,16.8
908.0,370.86,31.3,5.03,1.40944e-05,,0.000140944,0.527,16.8
905.0,370.51,31.3,5.04,1.39327e-05,,0.000139327,0.527,16.8
902.0,370.33,31.3,4.96,1.37583e-05,,0.000137583,0.527,16.9
899.0,369.98,31.3,4.95,1.3604e-05,,0.00013604,0.527,16.9
896.0,369.7,31.4,4.94,1.34421e-05,,0.000134421,0.527,16.9
893.0,369.44,31.4,4.96,1.32937e-05,,0.000132937,0.527,16.9
890.0,369.18,31.4,4.99,1.31407e-05,,0.000131407,0.527,16.9
887.0,368.94,31.4,5.0,1.29896e-05,,0.000129896,0.527,16.9
883.0,368.68,31.4,4.99,1.28225e-05,,0.000128225,0.527,16.9
880.0,368.43,31.5,4.95,1.26796e-05,,0.000126796,0.527,16.9
877.0,368.19,31.5,4.96,1.25417e-05,,0.000125417,0.527,17.0
874.0,367.94,31.5,4.95,1.23971e-05,,0.000123971,0.528,17.0
871.0,367.67,31.5,4.95,1.22612e-05,,0.000122612,0.528,17.0
869.0,367.42,31.6,4.94,1.21274e-05,,0.000121274,0.528,17.0
866.0,367.17,31.6,4.91,1.19935e-05,,0.000119935,0.528,17.1
862.0,366.92,31.6,4.88,1.18524e-05,,0.000118524,0.528,17.1
859.0,366.67,31.6,4.9,1.17114e-05,,0.000117114,0.528,17.1
856.0,366.42,31.6,4.91,1.15822e-05,,0.000115822,0.529,17.1
853.0,366.17,31.7,4.92,1.14533e-05,,0.000114533,0.529,17.1
850.0,365.92,31.7,4.93,1.13199e-05,,0.000113199,0.529,17.1
847.0,365.65,31.7,4.94,1.11849e-05,,0.000111849,0.529,17.2
844.0,365.41,31.7,4.92,1.10514e-05,,0.000110514,0.529,17.2
840.0,365.08,31.8,4.95,1.09163e-05,,0.000109163,0.529,17.2
837.0,364.84,31.8,5.06,1.0791e-05,,0.00010791,0.529,17.2
834.0,364.59,31.8,5.13,1.06635e-05,,0.000106635,0.529,17.2
831.0,364.35,31.8,5.17,1.05331e-05,,0.000105331,0.529,17.2
828.0,364.11,31.8,5.18,1.04082e-05,,0.000104082,0.529,17.2
824.0,363.85,31.9,5.15,1.02808e-05,,0.000102808,0.529,17.3
821.0,363.52,31.9,5.15,1.01518e-05,,0.000101518,0.529,17.3
818.0,363.27,31.9,5.2,1.00295e-05,,0.000100295,0.529,17.3
815.0,363.02,31.9,5.23,9.9059e-06,,9.9059e-05,0.529,17.3
812.0,362.76,32.0,5.26,9.7867e-06,,9.7867e-05,0.529,17.3
809.0,362.51,32.0,5.27,9.6665e-06,,9.6665e-05,0.529,17.3
806.0,362.25,32.0,5.26,9.5445e-06,,9.5445e-05,0.529,17.3
802.0,361.99,32.0,5.14,9.4181e-06,,9.4181e-05,0.53,17.4
799.0,361.61,32.1,5.13,9.2937e-06,,9.2937e-05,0.53,17.4
796.0,361.35,32.1,5.09,9.1695e-06,,9.1695e-05,0.53,17.4
793.0,361.09,32.1,5.05,9.0568e-06,,9.0568e-05,0.53,17.4
790.0,360.83,32.1,4.99,8.939e-06,,8.939e-05,0.53,17.4
786.0,360.57,32.2,4.95,8.8285e-06,,8.8285e-05,0.53,17.4
783.0,360.32,32.2,4.88,8.7163e-06,,8.7163e-05,0.53,17.5
780.0,359.98,32.2,4.9,8.612e-06,,8.612e-05,0.53,17.5
777.0,359.73,32.2,4.89,8.5108e-06,,8.5108e-05,0.53,17.5
774.0,359.46,32.3,4.98,8.4125e-06,,8.4125e-05,0.53,17.5
771.0,359.2,32.3,5.07,8.3111e-06,,8.3111e-05,0.53,17.5
768.0,358.95,32.3,5.17,8.2179e-06,,8.2179e-05,0.529,17.5
765.0,358.79,32.3,5.12,8.1173e-06,,8.1173e-05,0.529,17.5
762.0,358.53,32.3,5.09,8.0227e-06,,8.0227e-05,0.529,17.5
759.0,358.28,32.4,5.06,7.9225e-06,,7.9225e-05,0.53,17.5
756.0,358.03,32.4,5.01,7.8285e-06,,7.8285e-05,0.53,17.6
753.0,357.78,32.4,4.93,7.7317e-06,,7.7317e-05,0.53,17.6
750.0,357.5,32.4,4.93,7.6387e-06,,7.6387e-05,0.53,17.6
747.0,357.25,32.5,4.92,7.5462e-06,,7.5462e-05,0.53,17.6
744.0,356.99,32.5,4.93,7.4573e-06,,7.4573e-05,0.53,17.6
741.0,356.75,32.5,4.9,7.3577e-06,,7.3577e-05,0.53,17.6
738.0,356.41,32.5,4.94,7.2715e-06,,7.2715e-05,0.53,17.7
735.0,356.16,32.6,4.98,7.1836e-06,,7.1836e-05,0.53,17.7
732.0,355.92,32.6,5.02,7.0997e-06,,7.0997e-05,0.53,17.7
729.0,355.75,32.6,5.0,7.0158e-06,,7.0158e-05,0.53,17.7
726.0,355.49,32.6,4.97,6.9342e-06,,6.9342e-05,0.53,17.7
723.0,355.24,32.6,5.01,6.8517e-06,,6.8517e-05,0.53,17.7
720.0,355.0,32.7,5.01,6.7676e-06,,6.7676e-05,0.53,17.7
717.0,354.76,32.7,4.99,6.6817e-06,,6.6817e-05,0.531,17.8
713.0,354.43,32.7,5.08,6.5985e-06,,6.5985e-05,0.53,17.8
710.0,354.18,32.7,5.13,6.5129e-06,,6.5129e-05,0.53,17.8
707.0,353.93,32.8,5.16,6.4394e-06,,6.4394e-05,0.53,17.8
704.0,353.68,32.8,5.22,6.3539e-06,,6.3539e-05,0.53,17.8
701.0,353.41,32.8,5.24,6.2692e-06,,6.2692e-05,0.53,17.8
698.0,353.16,32.8,5.22,6.1847e-06,,6.1847e-05,0.53,17.8
695.0,352.9,32.9,5.19,6.1029e-06,,6.1029e-05,0.53,17.8
692.0,352.64,32.9,5.21,6.0196e-06,,6.0196e-05,0.53,17.9
688.0,352.38,32.9,5.17,5.9295e-06,,5.9295e-05,0.531,17.9
685.0,352.03,32.9,5.16,5.8444e-06,,5.8444e-05,0.531,17.9
681.0,351.76,33.0,5.11,5.7603e-06,,5.7603e-05,0.531,17.9
678.0,351.48,33.0,5.1,5.6777e-06,,5.6777e-05,0.531,17.9
675.0,351.12,33.0,5.14,5.5979e-06,,5.5979e-05,0.531,18.0
671.0,350.86,33.0,5.14,5.5193e-06,,5.5193e-05,0.531,18.0
668.0,350.61,33.1,5.11,5.4392e-06,,5.4392e-05,0.531,18.0
665.0,350.27,33.1,5.17,5.3654e-06,,5.3654e-05,0.531,18.0
661.0,350.02,33.1,5.18,5.2883e-06,,5.2883e-05,0.531,18.0
658.0,349.77,33.1,5.16,5.2165e-06,,5.2165e-05,0.531,18.0
655.0,349.51,33.2,5.1,5.1459e-06,,5.1459e-05,0.532,18.1
652.0,349.15,33.2,5.09,5.0747e-06,,5.0747e-05,0.532,18.1
648.0,348.89,33.2,5.06,5.0045e-06,,5.0045e-05,0.532,18.1
645.0,348.64,33.3,5.02,4.9354e-06,,4.9354e-05,0.532,18.1
642.0,348.38,33.3,4.95,4.8644e-06,,4.8644e-05,0.532,18.1
639.0,348.04,33.3,4.95,4.798e-06,,4.798e-05,0.532,18.1
635.0,347.79,33.3,4.92,4.7326e-06,,4.7326e-05,0.532,18.1
632.0,347.53,33.4,4.95,4.6655e-06,,4.6655e-05,0.532,18.2
629.0,347.26,33.4,4.96,4.601e-06,,4.601e-05,0.532,18.2
626.0,346.93,33.4,5.05,4.5406e-06,,4.5406e-05,0.532,18.2
623.0,346.67,33.4,5.05,4.4796e-06,,4.4796e-05,0.531,18.2
619.0,346.42,33.5,5.06,4.4193e-06,,4.4193e-05,0.531,18.2
616.0,346.17,33.5,5.14,4.3586e-06,,4.3586e-05,0.53,18.2
613.0,345.93,33.5,5.19,4.301e-06,,4.301e-05,0.531,18.2
610.0,345.68,33.5,5.24,4.2435e-06,,4.2435e-05,0.53,18.2
607.0,345.43,33.6,5.22,4.1901e-06,,4.1901e-05,0.53,18.2
604.0,345.17,33.6,5.19,4.1344e-06,,4.1344e-05,0.53,18.2
601.0,344.92,33.6,5.23,4.0802e-06,,4.0802e-05,0.53,18.3
598.0,344.67,33.6,5.18,4.0255e-06,,4.0255e-05,0.531,18.3
595.0,344.33,33.7,5.21,3.9713e-06,,3.9713e-05,0.53,18.3
592.0,344.08,33.7,5.24,3.9176e-06,,3.9176e-05,0.53,18.3
589.0,343.82,33.7,5.29,3.8676e-06,,3.8676e-05,0.53,18.3
586.0,343.65,33.7,5.24,3.8128e-06,,3.8128e-05,0.53,18.3
582.0,343.39,33.8,5.16,3.7598e-06,,3.7598e-05,0.53,18.3
579.0,343.02,33.8,5.16,3.7082e-06,,3.7082e-05,0.529,18.3
576.0,342.76,33.8,5.16,3.6547e-06,,3.6547e-05,0.529,18.3
573.0,342.49,33.9,5.17,3.6055e-06,,3.6055e-05,0.529,18.3
570.0,342.31,33.9,5.15,3.5563e-06,,3.5563e-05,0.529,18.3
567.0,342.05,33.9,5.12,3.5037e-06,,3.5037e-05,0.529,18.4
564.0,341.69,33.9,5.17,3.4574e-06,,3.4574e-05,0.529,18.4
561.0,341.51,33.9,5.15,3.4079e-06,,3.4079e-05,0.529,18.4
558.0,341.23,34.0,5.14,3.3615e-06,,3.3615e-05,0.529,18.4
555.0,340.96,34.0,5.16,3.3183e-06,,3.3183e-05,0.528,18.4
553.0,340.71,34.0,5.16,3.2733e-06,,3.2733e-05,0.528,18.4
549.0,340.45,34.1,5.16,3.229e-06,,3.229e-05,0.528,18.4
546.0,340.2,34.1,5.15,3.1845e-06,,3.1845e-05,0.528,18.4
543.0,339.94,34.1,5.15,3.1396e-06,,3.1396e-05,0.528,18.5
540.0,339.68,34.1,5.14,3.0947e-06,,3.0947e-05,0.528,18.5
537.0,339.42,34.2,5.12,3.053e-06,,3.053e-05,0.528,18.5
534.0,339.14,34.2,5.1,3.0111e-06,,3.0111e-05,0.528,18.5
531.0,338.88,34.2,5.09,2.971e-06,,2.971e-05,0.528,18.5
528.0,338.63,34.2,5.08,2.9287e-06,,2.9287e-05,0.529,18.5
525.0,338.37,34.3,5.07,2.8896e-06,,2.8896e-05,0.529,18.6
522.0,338.12,34.3,5.07,2.8508e-06,,2.8508e-05,0.529,18.6
519.0,337.85,34.3,5.08,2.8096e-06,,2.8096e-05,0.529,18.6
516.0,337.6,34.3,5.07,2.7712e-06,,2.7712e-05,0.529,18.6
513.0,337.35,34.4,5.06,2.7334e-06,,2.7334e-05,0.529,18.6
510.0,337.09,34.4,5.06,2.6951e-06,,2.6951e-05,0.529,18.6
507.0,336.81,34.4,5.09,2.6578e-06,,2.6578e-05,0.529,18.6
504.0,336.56,34.4,5.12,2.6225e-06,,2.6225e-05,0.528,18.7
501.0,336.31,34.5,5.15,2.5855e-06,,2.5855e-05,0.528,18.7
498.0,336.06,34.5,5.17,2.5488e-06,,2.5488e-05,0.528,18.7
495.0,335.81,34.5,5.21,2.515e-06,,2.515e-05,0.528,18.7
492.0,335.56,34.6,5.26,2.4812e-06,,2.4812e-05,0.528,18.7
489.0,335.31,34.6,5.29,2.4475e-06,,2.4475e-05,0.528,18.7
486.0,335.06,34.6,5.32,2.4154e-06,,2.4154e-05,0.528,18.7
483.0,334.79,34.6,5.33,2.3812e-06,,2.3812e-05,0.527,18.7
480.0,334.54,34.7,5.4,2.3462e-06,,2.3462e-05,0.527,18.7
477.0,334.28,34.7,5.44,2.3123e-06,,2.3123e-05,0.527,18.7
474.0,334.02,34.7,5.46,2.2791e-06,,2.2791e-05,0.527,18.8
471.0,333.76,34.7,5.48,2.2469e-06,,2.2469e-05,0.527,18.8
468.0,333.49,34.8,5.41,2.2133e-06,,2.2133e-05,0.527,18.8
465.0,333.22,34.8,5.41,2.1796e-06,,2.1796e-05,0.527,18.8
462.0,332.95,34.8,5.35,2.1464e-06,,2.1464e-05,0.527,18.8
459.0,332.66,34.9,5.29,2.1147e-06,,2.1147e-05,0.527,18.8
456.0,332.38,34.9,5.25,2.08316e-06,,2.08316e-05,0.527,18.8
453.0,332.11,34.9,5.19,2.04973e-06,,2.04973e-05,0.527,18.9
449.0,331.84,34.9,5.12,2.01819e-06,,2.01819e-05,0.527,18.9
446.0,331.57,35.0,5.04,1.98589e-06,,1.98589e-05,0.527,18.9
443.0,331.22,35.0,5.1,1.95724e-06,,1.95724e-05,0.527,18.9
440.0,330.95,35.0,5.16,1.92732e-06,,1.92732e-05,0.527,18.9
437.0,330.68,35.1,5.2,1.89877e-06,,1.89877e-05,0.527,18.9
434.0,330.42,35.1,5.26,1.87287e-06,,1.87287e-05,0.527,18.9
431.0,330.25,35.1,5.23,1.84493e-06,,1.84493e-05,0.527,19.0
428.0,329.89,35.1,5.28,1.81863e-06,,1.81863e-05,0.526,19.0
425.0,329.72,35.2,5.24,1.79278e-06,,1.79278e-05,0.527,19.0
422.0,329.45,35.2,5.21,1.76551e-06,,1.76551e-05,0.527,19.0
419.0,329.19,35.2,5.19,1.74029e-06,,1.74029e-05,0.527,19.0
416.0,328.93,35.2,5.15,1.71342e-06,,1.71342e-05,0.527,19.1
413.0,328.68,35.3,5.11,1.68916e-06,,1.68916e-05,0.527,19.1
410.0,328.41,35.3,5.05,1.66319e-06,,1.66319e-05,0.527,19.1
407.0,328.06,35.3,5.07,1.63865e-06,,1.63865e-05,0.527,19.1
404.0,327.8,35.4,5.1,1.61386e-06,,1.61386e-05,0.527,19.1
401.0,327.55,35.4,5.13,1.59013e-06,,1.59013e-05,0.527,19.1
398.0,327.29,35.4,5.18,1.56741e-06,,1.56741e-05,0.527,19.2
395.0,327.04,35.5,5.22,1.5444e-06,,1.5444e-05,0.527,19.2
391.0,326.78,35.5,5.27,1.52071e-06,,1.52071e-05,0.527,19.2
388.0,326.53,35.5,5.3,1.49741e-06,,1.49741e-05,0.527,19.2
385.0,326.26,35.5,5.32,1.47581e-06,,1.47581e-05,0.527,19.2
382.0,326.0,35.6,5.36,1.45421e-06,,1.45421e-05,0.526,19.2
379.0,325.74,35.6,5.38,1.43123e-06,,1.43123e-05,0.526,19.2
376.0,325.48,35.6,5.4,1.41002e-06,,1.41002e-05,0.526,19.2
373.0,325.22,35.6,5.42,1.38893e-06,,1.38893e-05,0.526,19.3
370.0,324.96,35.7,5.41,1.36695e-06,,1.36695e-05,0.526,19.3
367.0,324.69,35.7,5.38,1.34613e-06,,1.34613e-05,0.526,19.3
364.0,324.41,35.7,5.33,1.32396e-06,,1.32396e-05,0.526,19.3
361.0,324.14,35.8,5.35,1.30413e-06,,1.30413e-05,0.526,19.3
358.0,323.87,35.8,5.36,1.28316e-06,,1.28316e-05,0.526,19.3
355.0,323.6,35.8,5.37,1.26332e-06,,1.26332e-05,0.526,19.4
352.0,323.32,35.9,5.38,1.24288e-06,,1.24288e-05,0.526,19.4
349.0,323.05,35.9,5.39,1.22192e-06,,1.22192e-05,0.526,19.4
346.0,322.78,35.9,5.38,1.20251e-06,,1.20251e-05,0.526,19.4
343.0,322.5,36.0,5.38,1.18354e-06,,1.18354e-05,0.526,19.4
340.0,322.23,36.0,5.37,1.16423e-06,,1.16423e-05,0.526,19.4
337.0,321.93,36.0,5.38,1.14531e-06,,1.14531e-05,0.526,19.4
334.0,321.67,36.0,5.35,1.12652e-06,,1.12652e-05,0.526,19.5
330.0,321.4,36.1,5.31,1.10771e-06,,1.10771e-05,0.526,19.5
327.0,321.14,36.1,5.23,1.08887e-06,,1.08887e-05,0.526,19.5
324.0,320.79,36.1,5.23,1.0726e-06,,1.0726e-05,0.526,19.5
321.0,320.53,36.2,5.21,1.05575e-06,,1.05575e-05,0.526,19.5
318.0,320.27,36.2,5.2,1.03958e-06,,1.03958e-05,0.526,19.5
315.0,320.01,36.2,5.17,1.02329e-06,,1.02329e-05,0.526,19.6
312.0,319.72,36.3,5.17,1.00738e-06,,1.00738e-05,0.526,19.6
309.0,319.46,36.3,5.17,9.9078e-07,,9.9078e-06,0.525,19.6
306.0,319.2,36.3,5.18,9.765e-07,,9.765e-06,0.525,19.6
303.0,318.94,36.4,5.18,9.6078e-07,,9.6078e-06,0.525,19.6
300.0,318.67,36.4,5.18,9.4591e-07,,9.4591e-06,0.525,19.6
297.0,318.42,36.4,5.16,9.3065e-07,,9.3065e-06,0.525,19.6
294.0,318.15,36.4,5.16,9.165e-07,,9.165e-06,0.525,19.6
291.0,317.89,36.5,5.15,9.0201e-07,,9.0201e-06,0.525,19.7
288.0,317.62,36.5,5.17,8.88e-07,,8.88e-06,0.525,19.7
285.0,317.37,36.5,5.2,8.7388e-07,,8.7388e-06,0.525,19.7
282.0,317.11,36.6,5.25,8.605e-07,,8.605e-06,0.525,19.7
278.0,316.85,36.6,5.27,8.4622e-07,,8.4622e-06,0.525,19.7
276.0,316.59,36.6,5.3,8.3348e-07,,8.3348e-06,0.525,19.7
273.0,316.31,36.7,5.34,8.1996e-07,,8.1996e-06,0.525,19.8
269.0,316.05,36.7,5.37,8.0636e-07,,8.0636e-06,0.525,19.8
266.0,315.79,36.7,5.4,7.9375e-07,,7.9375e-06,0.525,19.8
263.0,315.52,36.7,5.41,7.7951e-07,,7.7951e-06,0.525,19.8
260.0,315.26,36.8,5.42,7.6629e-07,,7.6629e-06,0.525,19.8
257.0,315.0,36.8,5.41,7.5417e-07,,7.5417e-06,0.526,19.9
254.0,314.73,36.8,5.36,7.4121e-07,,7.4121e-06,0.526,19.9
251.0,314.46,36.9,5.35,7.2892e-07,,7.2892e-06,0.526,19.9
248.0,314.16,36.9,5.36,7.17e-07,,7.17e-06,0.526,19.9
245.0,313.89,36.9,5.35,7.05e-07,,7.05e-06,0.526,19.9
242.0,313.61,37.0,5.35,6.9243e-07,,6.9243e-06,0.525,19.9
239.0,313.34,37.0,5.34,6.8052e-07,,6.8052e-06,0.525,19.9
236.0,313.06,37.0,5.33,6.6834e-07,,6.6834e-06,0.524,19.9
233.0,312.79,37.1,5.3,6.5697e-07,,6.5697e-06,0.523,19.9
229.0,312.51,37.1,5.27,6.461e-07,,6.461e-06,0.522,19.9
226.0,312.24,37.1,5.24,6.3523e-07,,6.3523e-06,0.521,19.9
223.0,311.95,37.2,5.24,6.2463e-07,,6.2463e-06,0.519,19.8
220.0,311.69,37.2,5.22,6.1426e-07,,6.1426e-06,0.518,19.8
217.0,311.43,37.2,5.16,6.031e-07,,6.031e-06,0.517,19.8
214.0,311.09,37.3,5.17,5.9242e-07,,5.9242e-06,0.515,19.7
211.0,310.82,37.3,5.16,5.8213e-07,,5.8213e-06,0.514,19.7
207.0,310.56,37.3,5.14,5.7224e-07,,5.7224e-06,0.513,19.6
205.0,310.3,37.4,5.13,5.6351e-07,,5.6351e-06,0.511,19.6
202.0,310.03,37.4,5.12,5.5411e-07,,5.5411e-06,0.51,19.6
199.0,309.77,37.4,5.18,5.4502e-07,,5.4502e-06,0.508,19.5
195.0,309.5,37.5,5.23,5.3538e-07,,5.3538e-06,0.507,19.5
192.0,309.24,37.5,5.26,5.265e-07,,5.265e-06,0.506,19.4
189.0,308.98,37.5,5.27,5.179e-07,,5.179e-06,0.505,19.4
186.0,308.73,37.6,5.29,5.0999e-07,,5.0999e-06,0.503,19.4
183.0,308.47,37.6,5.31,5.0134e-07,,5.0134e-06,0.503,19.4
180.0,308.21,37.6,5.31,4.9272e-07,,4.9272e-06,0.502,19.3
177.0,307.93,37.7,5.3,4.8446e-07,,4.8446e-06,0.501,19.3
174.0,307.67,37.7,5.28,4.7611e-07,,4.7611e-06,0.501,19.3
171.0,307.41,37.7,5.24,4.6793e-07,,4.6793e-06,0.5,19.3
168.0,307.15,37.7,5.21,4.5999e-07,,4.5999e-06,0.499,19.3
165.0,306.88,37.8,5.15,4.5169e-07,,4.5169e-06,0.498,19.2
162.0,306.54,37.8,5.15,4.4416e-07,,4.4416e-06,0.497,19.2
159.0,306.27,37.9,5.15,4.3675e-07,,4.3675e-06,0.496,19.2
155.0,306.02,37.9,5.14,4.2906e-07,,4.2906e-06,0.495,19.1
152.0,305.74,37.9,5.11,4.2103e-07,,4.2103e-06,0.494,19.1
149.0,305.47,38.0,5.07,4.1394e-07,,4.1394e-06,0.492,19.0
146.0,305.21,38.0,5.04,4.0695e-07,,4.0695e-06,0.491,19.0
143.0,304.94,38.0,5.04,3.9992e-07,,3.9992e-06,0.489,18.9
140.0,304.68,38.1,5.04,3.9271e-07,,3.9271e-06,0.488,18.9
137.0,304.42,38.1,5.03,3.8577e-07,,3.8577e-06,0.486,18.8
134.0,304.16,38.1,5.04,3.7929e-07,,3.7929e-06,0.485,18.8
131.0,303.88,38.2,5.07,3.7281e-07,,3.7281e-06,0.483,18.7
128.0,303.62,38.2,5.12,3.665e-07,,3.665e-06,0.48,18.6
125.0,303.36,38.2,5.19,3.6043e-07,,3.6043e-06,0.478,18.5
121.0,303.11,38.3,5.27,3.5409e-07,,3.5409e-06,0.476,18.5
118.0,302.86,38.3,5.38,3.4833e-07,,3.4833e-06,0.473,18.4
115.0,302.62,38.3,5.47,3.4238e-07,,3.4238e-06,0.47,18.3
112.0,302.37,38.3,5.55,3.3655e-07,,3.3655e-06,0.467,18.1
109.0,302.13,38.4,5.62,3.3105e-07,,3.3105e-06,0.464,18.0
106.0,301.85,38.4,5.7,3.2523e-07,,3.2523e-06,0.46,17.9
103.0,301.6,38.4,5.77,3.1964e-07,,3.1964e-06,0.456,17.7
100.0,301.34,38.5,5.81,3.1383e-07,,3.1383e-06,0.451,17.5
97.5,301.07,38.5,5.85,3.0834e-07,,3.0834e-06,0.446,17.3
94.4,300.81,38.5,5.84,3.0232e-07,,3.0232e-06,0.44,17.2
91.4,300.53,38.6,5.79,2.9675e-07,,2.9675e-06,,
88.4,300.25,38.6,5.73,2.9087e-07,,2.9087e-06,,
85.5,299.96,38.7,5.6,2.8528e-07,,2.8528e-06,,
82.4,299.64,38.7,5.42,2.7959e-07,,2.7959e-06,,
79.1,299.34,38.7,5.16,2.7339e-07,,2.7339e-06,,
76.1,299.04,38.8,4.85,2.6794e-07,,2.6794e-06,,
73.0,298.74,38.8,4.47,2.6244e-07,,2.6244e-06,,
70.0,298.43,38.8,4.03,2.5743e-07,,2.5743e-06,,
66.9,298.14,38.9,3.55,2.5254e-07,,2.5254e-06,,
63.9,297.84,38.9,3.06,2.4806e-07,,2.4806e-06,,
60.8,297.55,39.0,2.57,2.4396e-07,,2.4396e-06,,
57.8,297.27,39.0,2.09,2.4023e-07,,2.4023e-06,,
54.6,297.02,39.0,1.64,2.3678e-07,,2.3678e-06,,
51.5,296.72,39.1,1.28,2.3387e-07,,2.3387e-06,,
45.2,296.35,39.1,0.691,2.293e-07,,2.293e-06,,
42.3,296.2,39.1,0.458,2.2772e-07,,2.2772e-06,,
