Repository: speedcoder107/kakalioslab

File: fast and slow cooling/fast and slow cool/slow cool/slow cool down 450.csv (part 1 of 2)
Time (s),Temperature (K),1/kT (1/eV),Rate (K/min),Current (A),Current Std Dev/Mean,Conductivity (Ohm-cm)^-1,Ea (eV),Reduced Ea
1.51E+00,4.50000E+02,2.58E+01,-6.41E-01,1.80586E-04,NaN,1.80586E-03,NaN,NaN
3.24E+01,4.49670E+02,2.58E+01,-1.47E+00,1.79345E-04,NaN,1.79345E-03,NaN,NaN
4.14E+01,4.49450E+02,2.58E+01,-1.48E+00,1.78215E-04,NaN,1.78215E-03,4.61E-01,1.19E+01
4.71E+01,4.49310E+02,2.58E+01,-1.03E+00,1.77551E-04,NaN,1.77551E-03,5.34E-01,1.38E+01
5.58E+01,4.49160E+02,2.58E+01,-6.98E-01,1.76585E-04,NaN,1.76585E-03,5.17E-01,1.34E+01
7.30E+01,4.48960E+02,2.58E+01,-8.36E-01,1.75501E-04,NaN,1.75501E-03,4.86E-01,1.26E+01
9.02E+01,4.48720E+02,2.58E+01,-1.28E+00,1.74468E-04,NaN,1.74468E-03,4.64E-01,1.20E+01
1.02E+02,4.48480E+02,2.59E+01,-1.12E+00,1.73419E-04,NaN,1.73419E-03,4.57E-01,1.18E+01
1.10E+02,4.48320E+02,2.59E+01,-1.19E+00,1.72576E-04,NaN,1.72576E-03,4.82E-01,1.25E+01
1.19E+02,4.48150E+02,2.59E+01,-8.62E-01,1.71818E-04,NaN,1.71818E-03,4.97E-01,1.29E+01
1.33E+02,4.47940E+02,2.59E+01,-8.53E-01,1.70729E-04,NaN,1.70729E-03,4.79E-01,1.24E+01
1.47E+02,4.47740E+02,2.59E+01,-1.08E+00,1.69762E-04,NaN,1.69762E-03,4.70E-01,1.22E+01
1.59E+02,4.47530E+02,2.59E+01,-1.11E+00,1.68900E-04,NaN,1.68900E-03,4.58E-01,1.19E+01
1.70E+02,4.47320E+02,2.59E+01,-9.90E-01,1.67952E-04,NaN,1.67952E-03,4.63E-01,1.20E+01
1.82E+02,4.47130E+02,2.59E+01,-9.59E-01,1.67067E-04,NaN,1.67067E-03,4.72E-01,1.22E+01
1.93E+02,4.46950E+02,2.59E+01,-9.35E-01,1.66214E-04,NaN,1.66214E-03,4.60E-01,1.19E+01
2.07E+02,4.46730E+02,2.60E+01,-1.05E+00,1.65261E-04,NaN,1.65261E-03,4.58E-01,1.19E+01
2.19E+02,4.46530E+02,2.60E+01,-9.33E-01,1.64461E-04,NaN,1.64461E-03,4.54E-01,1.18E+01
2.30E+02,4.46350E+02,2.60E+01,-1.08E+00,1.63583E-04,NaN,1.63583E-03,4.59E-01,1.19E+01
2.42E+02,4.46140E+02,2.60E+01,-1.06E+00,1.62714E-04,NaN,1.62714E-03,4.73E-01,1.23E+01
2.53E+02,4.45940E+02,2.60E+01,-9.53E-01,1.61831E-04,NaN,1.61831E-03,4.60E-01,1.20E+01
2.65E+02,4.45760E+02,2.60E+01,-1.01E+00,1.60964E-04,NaN,1.60964E-03,4.57E-01,1.19E+01
2.79E+02,4.45520E+02,2.60E+01,-9.26E-01,1.60027E-04,NaN,1.60027E-03,4.41E-01,1.15E+01
2.91E+02,4.45340E+02,2.60E+01,-1.08E+00,1.59275E-04,NaN,1.59275E-03,4.32E-01,1.12E+01
3.02E+02,4.45130E+02,2.60E+01,-9.98E-01,1.58468E-04,NaN,1.58468E-03,4.42E-01,1.15E+01
3.14E+02,4.44940E+02,2.61E+01,-9.86E-01,1.57661E-04,NaN,1.57661E-03,4.44E-01,1.16E+01
3.25E+02,4.44750E+02,2.61E+01,-1.01E+00,1.56856E-04,NaN,1.56856E-03,4.50E-01,1.17E+01
3.39E+02,4.44510E+02,2.61E+01,-1.01E+00,1.55902E-04,NaN,1.55902E-03,4.53E-01,1.18E+01
3.51E+02,4.44320E+02,2.61E+01,-1.04E+00,1.55103E-04,NaN,1.55103E-03,4.61E-01,1.20E+01
3.62E+02,4.44120E+02,2.61E+01,-1.00E+00,1.54247E-04,NaN,1.54247E-03,4.68E-01,1.22E+01
3.74E+02,4.43930E+02,2.61E+01,-9.81E-01,1.53418E-04,NaN,1.53418E-03,4.66E-01,1.22E+01
3.85E+02,4.43740E+02,2.61E+01,-9.18E-01,1.52650E-04,NaN,1.52650E-03,4.52E-01,1.18E+01
4.00E+02,4.43520E+02,2.61E+01,-1.07E+00,1.51740E-04,NaN,1.51740E-03,4.44E-01,1.16E+01
4.11E+02,4.43310E+02,2.62E+01,-9.94E-01,1.50960E-04,NaN,1.50960E-03,4.40E-01,1.15E+01
4.23E+02,4.43120E+02,2.62E+01,-1.04E+00,1.50189E-04,NaN,1.50189E-03,4.43E-01,1.16E+01
4.35E+02,4.42920E+02,2.62E+01,-9.18E-01,1.49425E-04,NaN,1.49425E-03,4.41E-01,1.15E+01
4.46E+02,4.42740E+02,2.62E+01,-1.06E+00,1.48672E-04,NaN,1.48672E-03,4.37E-01,1.14E+01
4.58E+02,4.42540E+02,2.62E+01,-1.03E+00,1.47979E-04,NaN,1.47979E-03,4.38E-01,1.15E+01
4.69E+02,4.42340E+02,2.62E+01,-1.09E+00,1.47182E-04,NaN,1.47182E-03,4.44E-01,1.16E+01
4.81E+02,4.42130E+02,2.62E+01,-9.34E-01,1.46375E-04,NaN,1.46375E-03,4.50E-01,1.18E+01
4.92E+02,4.41950E+02,2.62E+01,-1.04E+00,1.45617E-04,NaN,1.45617E-03,4.49E-01,1.18E+01
5.07E+02,4.41700E+02,2.62E+01,-8.92E-01,1.44714E-04,NaN,1.44714E-03,4.48E-01,1.18E+01
5.18E+02,4.41530E+02,2.63E+01,-1.00E+00,1.44032E-04,NaN,1.44032E-03,4.45E-01,1.17E+01
5.30E+02,4.41340E+02,2.63E+01,-9.89E-01,1.43305E-04,NaN,1.43305E-03,4.42E-01,1.16E+01
5.41E+02,4.41150E+02,2.63E+01,-1.06E+00,1.42581E-04,NaN,1.42581E-03,4.37E-01,1.15E+01
5.52E+02,4.40950E+02,2.63E+01,-9.78E-01,1.41895E-04,NaN,1.41895E-03,4.39E-01,1.16E+01
5.67E+02,4.40720E+02,2.63E+01,-1.02E+00,1.41004E-04,NaN,1.41004E-03,4.35E-01,1.14E+01
5.78E+02,4.40520E+02,2.63E+01,-1.16E+00,1.40250E-04,NaN,1.40250E-03,4.43E-01,1.17E+01
5.90E+02,4.40300E+02,2.63E+01,-9.48E-01,1.39507E-04,NaN,1.39507E-03,4.48E-01,1.18E+01
6.01E+02,4.40120E+02,2.63E+01,-8.80E-01,1.38780E-04,NaN,1.38780E-03,4.53E-01,1.19E+01
6.13E+02,4.39950E+02,2.64E+01,-1.03E+00,1.38108E-04,NaN,1.38108E-03,4.59E-01,1.21E+01
6.27E+02,4.39700E+02,2.64E+01,-9.62E-01,1.37198E-04,NaN,1.37198E-03,4.53E-01,1.19E+01
6.36E+02,4.39560E+02,2.64E+01,-1.01E+00,1.36690E-04,NaN,1.36690E-03,4.52E-01,1.19E+01
6.50E+02,4.39320E+02,2.64E+01,-9.71E-01,1.35778E-04,NaN,1.35778E-03,4.52E-01,1.19E+01
6.62E+02,4.39130E+02,2.64E+01,-1.02E+00,1.35077E-04,NaN,1.35077E-03,4.49E-01,1.19E+01
6.74E+02,4.38930E+02,2.64E+01,-1.02E+00,1.34373E-04,NaN,1.34373E-03,4.45E-01,1.18E+01
6.86E+02,4.38730E+02,2.64E+01,-1.07E+00,1.33653E-04,NaN,1.33653E-03,4.47E-01,1.18E+01
6.97E+02,4.38520E+02,2.64E+01,-1.03E+00,1.32889E-04,NaN,1.32889E-03,4.55E-01,1.20E+01
7.09E+02,4.38320E+02,2.65E+01,-9.21E-01,1.32169E-04,NaN,1.32169E-03,4.58E-01,1.21E+01
7.21E+02,4.38140E+02,2.65E+01,-9.23E-01,1.31486E-04,NaN,1.31486E-03,4.41E-01,1.17E+01
7.32E+02,4.37960E+02,2.65E+01,-1.09E+00,1.30846E-04,NaN,1.30846E-03,4.40E-01,1.16E+01
7.47E+02,4.37690E+02,2.65E+01,-8.79E-01,1.30003E-04,NaN,1.30003E-03,4.33E-01,1.15E+01
7.56E+02,4.37560E+02,2.65E+01,-1.07E+00,1.29472E-04,NaN,1.29472E-03,4.43E-01,1.17E+01
7.71E+02,4.37300E+02,2.65E+01,-8.72E-01,1.28620E-04,NaN,1.28620E-03,4.51E-01,1.20E+01
7.82E+02,4.37130E+02,2.65E+01,-1.04E+00,1.27966E-04,NaN,1.27966E-03,4.44E-01,1.18E+01
7.94E+02,4.36930E+02,2.65E+01,-1.03E+00,1.27320E-04,NaN,1.27320E-03,4.48E-01,1.19E+01
8.05E+02,4.36730E+02,2.65E+01,-1.05E+00,1.26617E-04,NaN,1.26617E-03,4.39E-01,1.17E+01
8.17E+02,4.36520E+02,2.66E+01,-1.05E+00,1.25900E-04,NaN,1.25900E-03,4.46E-01,1.18E+01
8.29E+02,4.36320E+02,2.66E+01,-9.50E-01,1.25245E-04,NaN,1.25245E-03,4.49E-01,1.19E+01
8.40E+02,4.36140E+02,2.66E+01,-9.21E-01,1.24605E-04,NaN,1.24605E-03,4.46E-01,1.18E+01
8.52E+02,4.35960E+02,2.66E+01,-1.06E+00,1.23977E-04,NaN,1.23977E-03,4.52E-01,1.20E+01
8.66E+02,4.35710E+02,2.66E+01,-9.07E-01,1.23181E-04,NaN,1.23181E-03,4.46E-01,1.19E+01
8.78E+02,4.35530E+02,2.66E+01,-1.10E+00,1.22517E-04,NaN,1.22517E-03,4.48E-01,1.19E+01
8.90E+02,4.35320E+02,2.66E+01,-9.26E-01,1.21860E-04,NaN,1.21860E-03,4.52E-01,1.20E+01
9.01E+02,4.35140E+02,2.66E+01,-1.02E+00,1.21230E-04,NaN,1.21230E-03,4.38E-01,1.17E+01
9.12E+02,4.34950E+02,2.67E+01,-1.15E+00,1.20605E-04,NaN,1.20605E-03,4.45E-01,1.19E+01
9.24E+02,4.34730E+02,2.67E+01,-9.33E-01,1.19943E-04,NaN,1.19943E-03,4.40E-01,1.17E+01
9.36E+02,4.34550E+02,2.67E+01,-1.00E+00,1.19295E-04,NaN,1.19295E-03,4.46E-01,1.19E+01
9.47E+02,4.34360E+02,2.67E+01,-9.27E-01,1.18708E-04,NaN,1.18708E-03,4.42E-01,1.18E+01
9.62E+02,4.34130E+02,2.67E+01,-1.08E+00,1.17942E-04,NaN,1.17942E-03,4.34E-01,1.16E+01
9.73E+02,4.33920E+02,2.67E+01,-1.01E+00,1.17332E-04,NaN,1.17332E-03,4.44E-01,1.19E+01
9.85E+02,4.33720E+02,2.67E+01,-9.21E-01,1.16679E-04,NaN,1.16679E-03,4.43E-01,1.18E+01
9.97E+02,4.33540E+02,2.67E+01,-1.01E+00,1.16047E-04,NaN,1.16047E-03,4.48E-01,1.20E+01
1.01E+03,4.33340E+02,2.68E+01,-9.80E-01,1.15460E-04,NaN,1.15460E-03,4.37E-01,1.17E+01
1.02E+03,4.33150E+02,2.68E+01,-1.10E+00,1.14859E-04,NaN,1.14859E-03,4.36E-01,1.17E+01
1.03E+03,4.32940E+02,2.68E+01,-9.73E-01,1.14231E-04,NaN,1.14231E-03,4.46E-01,1.20E+01
1.04E+03,4.32750E+02,2.68E+01,-9.88E-01,1.13600E-04,NaN,1.13600E-03,4.45E-01,1.19E+01
1.06E+03,4.32560E+02,2.68E+01,-1.02E+00,1.12998E-04,NaN,1.12998E-03,4.45E-01,1.19E+01
1.07E+03,4.32360E+02,2.68E+01,-9.60E-01,1.12409E-04,NaN,1.12409E-03,4.43E-01,1.19E+01
1.08E+03,4.32130E+02,2.68E+01,-9.99E-01,1.11692E-04,NaN,1.11692E-03,4.42E-01,1.19E+01
1.09E+03,4.31940E+02,2.68E+01,-1.04E+00,1.11090E-04,NaN,1.11090E-03,4.44E-01,1.19E+01
1.10E+03,4.31740E+02,2.69E+01,-9.84E-01,1.10497E-04,NaN,1.10497E-03,4.45E-01,1.20E+01
1.12E+03,4.31550E+02,2.69E+01,-9.66E-01,1.09922E-04,NaN,1.09922E-03,4.40E-01,1.18E+01
1.13E+03,4.31320E+02,2.69E+01,-1.10E+00,1.09202E-04,NaN,1.09202E-03,4.41E-01,1.19E+01
1.14E+03,4.31110E+02,2.69E+01,-1.07E+00,1.08606E-04,NaN,1.08606E-03,4.47E-01,1.20E+01
1.15E+03,4.30910E+02,2.69E+01,-9.27E-01,1.08003E-04,NaN,1.08003E-03,4.54E-01,1.22E+01
1.16E+03,4.30730E+02,2.69E+01,-8.95E-01,1.07413E-04,NaN,1.07413E-03,4.48E-01,1.21E+01
1.18E+03,4.30560E+02,2.69E+01,-1.06E+00,1.06884E-04,NaN,1.06884E-03,4.41E-01,1.19E+01
1.19E+03,4.30310E+02,2.69E+01,-9.25E-01,1.06226E-04,NaN,1.06226E-03,4.35E-01,1.17E+01
1.20E+03,4.30130E+02,2.70E+01,-1.01E+00,1.05670E-04,NaN,1.05670E-03,4.35E-01,1.17E+01
1.21E+03,4.29940E+02,2.70E+01,-1.04E+00,1.05109E-04,NaN,1.05109E-03,4.48E-01,1.21E+01
1.22E+03,4.29740E+02,2.70E+01,-9.82E-01,1.04542E-04,NaN,1.04542E-03,4.50E-01,1.21E+01
1.24E+03,4.29550E+02,2.70E+01,-9.57E-01,1.03969E-04,NaN,1.03969E-03,4.44E-01,1.20E+01
1.25E+03,4.29370E+02,2.70E+01,-1.12E+00,1.03420E-04,NaN,1.03420E-03,4.42E-01,1.19E+01
1.26E+03,4.29100E+02,2.70E+01,-1.01E+00,1.02694E-04,NaN,1.02694E-03,4.39E-01,1.18E+01
1.27E+03,4.28910E+02,2.70E+01,-9.70E-01,1.02147E-04,NaN,1.02147E-03,4.44E-01,1.20E+01
1.28E+03,4.28720E+02,2.70E+01,-8.78E-01,1.01594E-04,NaN,1.01594E-03,4.49E-01,1.21E+01
1.30E+03,4.28550E+02,2.71E+01,-1.08E+00,1.01075E-04,NaN,1.01075E-03,4.46E-01,1.21E+01
1.31E+03,4.28340E+02,2.71E+01,-9.97E-01,1.00526E-04,NaN,1.00526E-03,4.49E-01,1.22E+01
1.32E+03,4.28150E+02,2.71E+01,-9.49E-01,9.99750E-05,NaN,9.99750E-04,4.42E-01,1.20E+01
1.33E+03,4.27970E+02,2.71E+01,-1.05E+00,9.94320E-05,NaN,9.94320E-04,4.48E-01,1.21E+01
1.35E+03,4.27720E+02,2.71E+01,-9.19E-01,9.87860E-05,NaN,9.87860E-04,4.39E-01,1.19E+01
1.36E+03,4.27540E+02,2.71E+01,-1.13E+00,9.82580E-05,NaN,9.82580E-04,4.40E-01,1.19E+01
1.37E+03,4.27320E+02,2.71E+01,-1.01E+00,9.76850E-05,NaN,9.76850E-04,4.55E-01,1.23E+01
1.38E+03,4.27130E+02,2.71E+01,-9.48E-01,9.71290E-05,NaN,9.71290E-04,4.49E-01,1.22E+01
1.39E+03,4.26950E+02,2.72E+01,-1.05E+00,9.65960E-05,NaN,9.65960E-04,4.57E-01,1.24E+01
1.40E+03,4.26750E+02,2.72E+01,-8.67E-01,9.60950E-05,NaN,9.60950E-04,4.51E-01,1.23E+01
1.42E+03,4.26540E+02,2.72E+01,-9.93E-01,9.54760E-05,NaN,9.54760E-04,4.39E-01,1.19E+01
1.43E+03,4.26350E+02,2.72E+01,-1.15E+00,9.49710E-05,NaN,9.49710E-04,4.45E-01,1.21E+01
1.44E+03,4.26130E+02,2.72E+01,-9.20E-01,9.44350E-05,NaN,9.44350E-04,4.36E-01,1.19E+01
1.45E+03,4.25950E+02,2.72E+01,-1.05E+00,9.39020E-05,NaN,9.39020E-04,4.45E-01,1.21E+01
1.46E+03,4.25750E+02,2.72E+01,-9.25E-01,9.34060E-05,NaN,9.34060E-04,4.45E-01,1.21E+01
1.48E+03,4.25570E+02,2.72E+01,-1.10E+00,9.28950E-05,NaN,9.28950E-04,4.40E-01,1.20E+01
1.49E+03,4.25300E+02,2.73E+01,-9.93E-01,9.22260E-05,NaN,9.22260E-04,4.45E-01,1.21E+01
1.50E+03,4.25100E+02,2.73E+01,-9.72E-01,9.16810E-05,NaN,9.16810E-04,4.41E-01,1.20E+01
1.51E+03,4.24950E+02,2.73E+01,-1.01E+00,9.12820E-05,NaN,9.12820E-04,4.51E-01,1.23E+01
1.52E+03,4.24740E+02,2.73E+01,-9.25E-01,9.07560E-05,NaN,9.07560E-04,4.42E-01,1.21E+01
1.54E+03,4.24550E+02,2.73E+01,-1.09E+00,9.02290E-05,NaN,9.02290E-04,4.42E-01,1.21E+01
1.55E+03,4.24330E+02,2.73E+01,-9.46E-01,8.97080E-05,NaN,8.97080E-04,4.46E-01,1.22E+01
1.56E+03,4.24140E+02,2.73E+01,-9.73E-01,8.91990E-05,NaN,8.91990E-04,4.45E-01,1.22E+01
1.57E+03,4.23940E+02,2.73E+01,-1.00E+00,8.86790E-05,NaN,8.86790E-04,4.43E-01,1.21E+01
1.58E+03,4.23740E+02,2.74E+01,-1.15E+00,8.81690E-05,NaN,8.81690E-04,4.38E-01,1.20E+01
1.60E+03,4.23510E+02,2.74E+01,-9.89E-01,8.76340E-05,NaN,8.76340E-04,4.35E-01,1.19E+01
1.61E+03,4.23310E+02,2.74E+01,-9.47E-01,8.71120E-05,NaN,8.71120E-04,4.42E-01,1.21E+01
1.62E+03,4.23120E+02,2.74E+01,-8.97E-01,8.66530E-05,NaN,8.66530E-04,4.52E-01,1.24E+01
1.63E+03,4.22940E+02,2.74E+01,-9.60E-01,8.61790E-05,NaN,8.61790E-04,4.49E-01,1.23E+01
1.64E+03,4.22750E+02,2.74E+01,-1.05E+00,8.57030E-05,NaN,8.57030E-04,4.46E-01,1.22E+01
1.66E+03,4.22540E+02,2.74E+01,-1.07E+00,8.51930E-05,NaN,8.51930E-04,4.42E-01,1.21E+01
1.67E+03,4.22330E+02,2.75E+01,-9.89E-01,8.46910E-05,NaN,8.46910E-04,4.46E-01,1.22E+01
1.68E+03,4.22130E+02,2.75E+01,-9.27E-01,8.41910E-05,NaN,8.41910E-04,4.50E-01,1.23E+01
1.69E+03,4.21950E+02,2.75E+01,-1.05E+00,8.37360E-05,NaN,8.37360E-04,4.49E-01,1.23E+01
1.70E+03,4.21740E+02,2.75E+01,-1.08E+00,8.32310E-05,NaN,8.32310E-04,4.54E-01,1.25E+01
1.72E+03,4.21530E+02,2.75E+01,-9.28E-01,8.27360E-05,NaN,8.27360E-04,4.59E-01,1.26E+01
1.73E+03,4.21350E+02,2.75E+01,-9.41E-01,8.22530E-05,NaN,8.22530E-04,4.51E-01,1.24E+01
1.74E+03,4.21160E+02,2.75E+01,-1.04E+00,8.17840E-05,NaN,8.17840E-04,4.48E-01,1.23E+01
1.75E+03,4.20950E+02,2.75E+01,-9.33E-01,8.13410E-05,NaN,8.13410E-04,4.33E-01,1.19E+01
1.76E+03,4.20760E+02,2.76E+01,-1.09E+00,8.08670E-05,NaN,8.08670E-04,4.39E-01,1.21E+01
1.78E+03,4.20540E+02,2.76E+01,-9.58E-01,8.03820E-05,NaN,8.03820E-04,4.50E-01,1.24E+01
1.79E+03,4.20350E+02,2.76E+01,-9.93E-01,7.99050E-05,NaN,7.99050E-04,4.46E-01,1.23E+01
1.80E+03,4.20110E+02,2.76E+01,-1.07E+00,7.93430E-05,NaN,7.93430E-04,4.51E-01,1.24E+01
1.81E+03,4.19890E+02,2.76E+01,-1.05E+00,7.88480E-05,NaN,7.88480E-04,4.47E-01,1.23E+01
1.82E+03,4.19730E+02,2.76E+01,-1.01E+00,7.84650E-05,NaN,7.84650E-04,4.52E-01,1.25E+01
1.84E+03,4.19530E+02,2.76E+01,-9.53E-01,7.79980E-05,NaN,7.79980E-04,4.53E-01,1.25E+01
1.85E+03,4.19340E+02,2.76E+01,-9.57E-01,7.75520E-05,NaN,7.75520E-04,4.53E-01,1.25E+01
1.86E+03,4.19100E+02,2.77E+01,-9.50E-01,7.70110E-05,NaN,7.70110E-04,4.58E-01,1.27E+01
1.87E+03,4.18910E+02,2.77E+01,-9.87E-01,7.65600E-05,NaN,7.65600E-04,4.62E-01,1.28E+01
1.88E+03,4.18760E+02,2.77E+01,-9.92E-01,7.61970E-05,NaN,7.61970E-04,4.53E-01,1.25E+01
1.90E+03,4.18560E+02,2.77E+01,-1.07E+00,7.57330E-05,NaN,7.57330E-04,4.41E-01,1.22E+01
1.91E+03,4.18300E+02,2.77E+01,-1.01E+00,7.51960E-05,NaN,7.51960E-04,4.40E-01,1.22E+01
1.92E+03,4.18100E+02,2.77E+01,-9.40E-01,7.47580E-05,NaN,7.47580E-04,4.52E-01,1.25E+01
1.93E+03,4.17960E+02,2.77E+01,-9.91E-01,7.44170E-05,NaN,7.44170E-04,4.65E-01,1.29E+01
1.94E+03,4.17760E+02,2.78E+01,-9.92E-01,7.39410E-05,NaN,7.39410E-04,4.49E-01,1.25E+01
1.96E+03,4.17560E+02,2.78E+01,-1.09E+00,7.35130E-05,NaN,7.35130E-04,4.42E-01,1.23E+01
1.97E+03,4.17340E+02,2.78E+01,-9.11E-01,7.30860E-05,NaN,7.30860E-04,4.40E-01,1.22E+01
1.98E+03,4.17150E+02,2.78E+01,-9.75E-01,7.26410E-05,NaN,7.26410E-04,4.50E-01,1.25E+01
1.99E+03,4.16960E+02,2.78E+01,-9.97E-01,7.22260E-05,NaN,7.22260E-04,4.60E-01,1.28E+01
2.01E+03,4.16710E+02,2.78E+01,-1.01E+00,7.16790E-05,NaN,7.16790E-04,4.45E-01,1.24E+01
2.02E+03,4.16560E+02,2.78E+01,-1.14E+00,7.13500E-05,NaN,7.13500E-04,4.51E-01,1.25E+01
2.03E+03,4.16340E+02,2.78E+01,-8.96E-01,7.09270E-05,NaN,7.09270E-04,4.50E-01,1.25E+01
2.04E+03,4.16160E+02,2.79E+01,-1.04E+00,7.04850E-05,NaN,7.04850E-04,4.51E-01,1.26E+01
2.05E+03,4.15910E+02,2.79E+01,-9.98E-01,6.99780E-05,NaN,6.99780E-04,4.50E-01,1.25E+01
2.07E+03,4.15710E+02,2.79E+01,-1.05E+00,6.95570E-05,NaN,6.95570E-04,4.43E-01,1.24E+01
2.08E+03,4.15500E+02,2.79E+01,-9.50E-01,6.91410E-05,NaN,6.91410E-04,4.46E-01,1.25E+01
2.09E+03,4.15310E+02,2.79E+01,-1.00E+00,6.87210E-05,NaN,6.87210E-04,4.55E-01,1.27E+01
2.10E+03,4.15110E+02,2.79E+01,-9.01E-01,6.83230E-05,NaN,6.83230E-04,4.57E-01,1.28E+01
2.11E+03,4.14930E+02,2.79E+01,-1.08E+00,6.79140E-05,NaN,6.79140E-04,4.50E-01,1.26E+01
2.13E+03,4.14710E+02,2.80E+01,-1.03E+00,6.74850E-05,NaN,6.74850E-04,4.52E-01,1.26E+01
2.14E+03,4.14500E+02,2.80E+01,-9.94E-01,6.70610E-05,NaN,6.70610E-04,4.45E-01,1.25E+01
2.15E+03,4.14350E+02,2.80E+01,-1.10E+00,6.67410E-05,NaN,6.67410E-04,4.60E-01,1.29E+01
2.16E+03,4.14130E+02,2.80E+01,-9.11E-01,6.63080E-05,NaN,6.63080E-04,4.67E-01,1.31E+01
2.17E+03,4.13950E+02,2.80E+01,-9.53E-01,6.59010E-05,NaN,6.59010E-04,4.63E-01,1.30E+01
2.18E+03,4.13760E+02,2.80E+01,-9.63E-01,6.55120E-05,NaN,6.55120E-04,4.57E-01,1.28E+01
2.20E+03,4.13520E+02,2.80E+01,-1.05E+00,6.50420E-05,NaN,6.50420E-04,4.49E-01,1.26E+01
2.21E+03,4.13310E+02,2.81E+01,-1.00E+00,6.46360E-05,NaN,6.46360E-04,4.48E-01,1.26E+01
2.22E+03,4.13110E+02,2.81E+01,-1.02E+00,6.42280E-05,NaN,6.42280E-04,4.60E-01,1.29E+01
2.23E+03,4.12960E+02,2.81E+01,-9.25E-01,6.39410E-05,NaN,6.39410E-04,4.59E-01,1.29E+01
2.25E+03,4.12730E+02,2.81E+01,-1.12E+00,6.34540E-05,NaN,6.34540E-04,4.54E-01,1.27E+01
2.26E+03,4.12510E+02,2.81E+01,-1.06E+00,6.30520E-05,NaN,6.30520E-04,4.53E-01,1.27E+01
2.27E+03,4.12300E+02,2.81E+01,-1.01E+00,6.26450E-05,NaN,6.26450E-04,4.52E-01,1.27E+01
2.28E+03,4.12150E+02,2.81E+01,-9.47E-01,6.23480E-05,NaN,6.23480E-04,4.60E-01,1.29E+01
2.29E+03,4.11960E+02,2.81E+01,-9.57E-01,6.19660E-05,NaN,6.19660E-04,4.59E-01,1.29E+01
2.31E+03,4.11720E+02,2.82E+01,-9.79E-01,6.15120E-05,NaN,6.15120E-04,4.58E-01,1.29E+01
2.32E+03,4.11520E+02,2.82E+01,-9.75E-01,6.11310E-05,NaN,6.11310E-04,4.55E-01,1.28E+01
2.33E+03,4.11330E+02,2.82E+01,-1.05E+00,6.07590E-05,NaN,6.07590E-04,4.58E-01,1.29E+01
2.34E+03,4.11120E+02,2.82E+01,-9.89E-01,6.03690E-05,NaN,6.03690E-04,4.53E-01,1.28E+01
2.35E+03,4.10920E+02,2.82E+01,-1.06E+00,5.99880E-05,NaN,5.99880E-04,4.52E-01,1.28E+01
2.37E+03,4.10710E+02,2.82E+01,-1.01E+00,5.96140E-05,NaN,5.96140E-04,4.51E-01,1.27E+01
2.38E+03,4.10510E+02,2.82E+01,-1.09E+00,5.92270E-05,NaN,5.92270E-04,4.58E-01,1.29E+01
2.39E+03,4.10350E+02,2.83E+01,-9.22E-01,5.89470E-05,NaN,5.89470E-04,4.64E-01,1.31E+01
2.40E+03,4.10120E+02,2.83E+01,-9.49E-01,5.84950E-05,NaN,5.84950E-04,4.61E-01,1.30E+01
2.41E+03,4.09930E+02,2.83E+01,-9.71E-01,5.81470E-05,NaN,5.81470E-04,4.51E-01,1.27E+01
2.43E+03,4.09730E+02,2.83E+01,-1.09E+00,5.77890E-05,NaN,5.77890E-04,4.43E-01,1.25E+01
2.44E+03,4.09510E+02,2.83E+01,-9.20E-01,5.74280E-05,NaN,5.74280E-04,4.44E-01,1.26E+01
2.45E+03,4.09370E+02,2.83E+01,-9.95E-01,5.71550E-05,NaN,5.71550E-04,4.49E-01,1.27E+01
2.46E+03,4.09130E+02,2.83E+01,-1.01E+00,5.67330E-05,NaN,5.67330E-04,4.56E-01,1.29E+01
2.47E+03,4.08930E+02,2.84E+01,-1.08E+00,5.63780E-05,NaN,5.63780E-04,4.52E-01,1.28E+01
2.49E+03,4.08720E+02,2.84E+01,-1.07E+00,5.60060E-05,NaN,5.60060E-04,4.57E-01,1.30E+01
2.50E+03,4.08510E+02,2.84E+01,-9.78E-01,5.56360E-05,NaN,5.56360E-04,4.62E-01,1.31E+01
2.51E+03,4.08350E+02,2.84E+01,-9.03E-01,5.53440E-05,NaN,5.53440E-04,4.63E-01,1.32E+01
2.52E+03,4.08120E+02,2.84E+01,-9.70E-01,5.49310E-05,NaN,5.49310E-04,4.63E-01,1.31E+01
2.53E+03,4.07930E+02,2.84E+01,-1.01E+00,5.46040E-05,NaN,5.46040E-04,4.54E-01,1.29E+01
2.55E+03,4.07730E+02,2.84E+01,-1.09E+00,5.42540E-05,NaN,5.42540E-04,4.53E-01,1.29E+01
2.56E+03,4.07510E+02,2.85E+01,-9.55E-01,5.38930E-05,NaN,5.38930E-04,4.55E-01,1.29E+01
2.57E+03,4.07360E+02,2.85E+01,-9.88E-01,5.36220E-05,NaN,5.36220E-04,4.57E-01,1.30E+01
2.58E+03,4.07160E+02,2.85E+01,-9.66E-01,5.32840E-05,NaN,5.32840E-04,4.60E-01,1.31E+01
2.59E+03,4.06920E+02,2.85E+01,-1.06E+00,5.28730E-05,NaN,5.28730E-04,4.59E-01,1.31E+01
2.61E+03,4.06710E+02,2.85E+01,-1.01E+00,5.25210E-05,NaN,5.25210E-04,4.60E-01,1.31E+01
2.62E+03,4.06510E+02,2.85E+01,-1.05E+00,5.21760E-05,NaN,5.21760E-04,4.61E-01,1.31E+01
2.63E+03,4.06350E+02,2.85E+01,-9.80E-01,5.19140E-05,NaN,5.19140E-04,4.59E-01,1.31E+01
2.64E+03,4.06150E+02,2.85E+01,-9.59E-01,5.15730E-05,NaN,5.15730E-04,4.56E-01,1.30E+01
2.65E+03,4.05910E+02,2.86E+01,-9.59E-01,5.11830E-05,NaN,5.11830E-04,4.52E-01,1.29E+01
2.67E+03,4.05720E+02,2.86E+01,-1.05E+00,5.08740E-05,NaN,5.08740E-04,4.57E-01,1.31E+01
2.68E+03,4.05510E+02,2.86E+01,-9.51E-01,5.05430E-05,NaN,5.05430E-04,4.65E-01,1.33E+01
2.69E+03,4.05320E+02,2.86E+01,-1.06E+00,5.02060E-05,NaN,5.02060E-04,4.75E-01,1.36E+01
2.70E+03,4.05110E+02,2.86E+01,-9.90E-01,4.98610E-05,NaN,4.98610E-04,4.79E-01,1.37E+01
2.71E+03,4.04910E+02,2.86E+01,-1.02E+00,4.95150E-05,NaN,4.95150E-04,4.64E-01,1.33E+01
2.72E+03,4.04760E+02,2.86E+01,-1.02E+00,4.92780E-05,NaN,4.92780E-04,4.58E-01,1.31E+01
2.74E+03,4.04510E+02,2.87E+01,-9.79E-01,4.88950E-05,NaN,4.88950E-04,4.54E-01,1.30E+01
2.75E+03,4.04310E+02,2.87E+01,-9.58E-01,4.85760E-05,NaN,4.85760E-04,4.62E-01,1.33E+01
2.76E+03,4.04120E+02,2.87E+01,-9.52E-01,4.82690E-05,NaN,4.82690E-04,4.62E-01,1.32E+01
2.77E+03,4.03930E+02,2.87E+01,-1.07E+00,4.79560E-05,NaN,4.79560E-04,4.67E-01,1.34E+01
2.79E+03,4.03710E+02,2.87E+01,-9.03E-01,4.76380E-05,NaN,4.76380E-04,4.71E-01,1.35E+01
2.80E+03,4.03530E+02,2.87E+01,-1.04E+00,4.73220E-05,NaN,4.73220E-04,4.68E-01,1.35E+01
2.81E+03,4.03320E+02,2.87E+01,-1.11E+00,4.69900E-05,NaN,4.69900E-04,4.79E-01,1.38E+01
2.82E+03,4.03150E+02,2.88E+01,-9.56E-01,4.67400E-05,NaN,4.67400E-04,4.67E-01,1.34E+01
2.83E+03,4.02960E+02,2.88E+01,-1.03E+00,4.64190E-05,NaN,4.64190E-04,4.63E-01,1.33E+01
2.84E+03,4.02750E+02,2.88E+01,-9.68E-01,4.61130E-05,NaN,4.61130E-04,4.59E-01,1.32E+01
2.86E+03,4.02510E+02,2.88E+01,-9.51E-01,4.57550E-05,NaN,4.57550E-04,4.47E-01,1.29E+01
2.87E+03,4.02360E+02,2.88E+01,-9.97E-01,4.55360E-05,NaN,4.55360E-04,4.49E-01,1.29E+01
2.88E+03,4.02160E+02,2.88E+01,-9.96E-01,4.52500E-05,NaN,4.52500E-04,4.52E-01,1.30E+01
2.89E+03,4.01960E+02,2.88E+01,-1.01E+00,4.49540E-05,NaN,4.49540E-04,4.56E-01,1.31E+01
2.91E+03,4.01710E+02,2.89E+01,-1.04E+00,4.45840E-05,NaN,4.45840E-04,4.62E-01,1.33E+01
2.92E+03,4.01550E+02,2.89E+01,-1.05E+00,4.43480E-05,NaN,4.43480E-04,4.67E-01,1.35E+01
2.93E+03,4.01340E+02,2.89E+01,-1.04E+00,4.40330E-05,NaN,4.40330E-04,4.68E-01,1.35E+01
2.94E+03,4.01130E+02,2.89E+01,-9.59E-01,4.37200E-05,NaN,4.37200E-04,4.70E-01,1.36E+01
2.95E+03,4.00940E+02,2.89E+01,-9.28E-01,4.34450E-05,NaN,4.34450E-04,4.67E-01,1.35E+01
2.96E+03,4.00750E+02,2.89E+01,-1.00E+00,4.31610E-05,NaN,4.31610E-04,4.66E-01,1.35E+01
2.98E+03,4.00500E+02,2.89E+01,-1.03E+00,4.28060E-05,NaN,4.28060E-04,4.67E-01,1.35E+01
2.99E+03,4.00340E+02,2.90E+01,-1.01E+00,4.25740E-05,NaN,4.25740E-04,4.65E-01,1.35E+01
3.00E+03,4.00140E+02,2.90E+01,-1.02E+00,4.22840E-05,NaN,4.22840E-04,4.75E-01,1.38E+01
3.01E+03,3.99940E+02,2.90E+01,-9.00E-01,4.20040E-05,NaN,4.20040E-04,4.63E-01,1.34E+01
3.02E+03,3.99760E+02,2.90E+01,-1.19E+00,4.17250E-05,NaN,4.17250E-04,4.57E-01,1.32E+01
3.04E+03,3.99530E+02,2.90E+01,-1.02E+00,4.14430E-05,NaN,4.14430E-04,4.62E-01,1.34E+01
3.05E+03,3.99330E+02,2.90E+01,-9.05E-01,4.11600E-05,NaN,4.11600E-04,4.63E-01,1.34E+01
3.06E+03,3.99110E+02,2.90E+01,-9.97E-01,4.08330E-05,NaN,4.08330E-04,4.82E-01,1.40E+01
3.07E+03,3.98910E+02,2.91E+01,-9.26E-01,4.05610E-05,NaN,4.05610E-04,4.81E-01,1.40E+01
3.09E+03,3.98720E+02,2.91E+01,-1.06E+00,4.02800E-05,NaN,4.02800E-04,4.72E-01,1.37E+01
3.10E+03,3.98560E+02,2.91E+01,-1.04E+00,4.00650E-05,NaN,4.00650E-04,4.75E-01,1.38E+01
3.11E+03,3.98350E+02,2.91E+01,-9.42E-01,3.97840E-05,NaN,3.97840E-04,4.70E-01,1.37E+01
3.12E+03,3.98160E+02,2.91E+01,-1.02E+00,3.95120E-05,NaN,3.95120E-04,4.69E-01,1.37E+01
3.13E+03,3.97910E+02,2.91E+01,-1.05E+00,3.91790E-05,NaN,3.91790E-04,4.72E-01,1.37E+01
3.15E+03,3.97700E+02,2.92E+01,-9.97E-01,3.89040E-05,NaN,3.89040E-04,4.70E-01,1.37E+01
3.16E+03,3.97550E+02,2.92E+01,-1.05E+00,3.86920E-05,NaN,3.86920E-04,4.76E-01,1.39E+01
3.17E+03,3.97340E+02,2.92E+01,-9.85E-01,3.84120E-05,NaN,3.84120E-04,4.72E-01,1.38E+01
3.18E+03,3.97140E+02,2.92E+01,-1.02E+00,3.81430E-05,NaN,3.81430E-04,4.72E-01,1.38E+01
3.19E+03,3.96940E+02,2.92E+01,-9.01E-01,3.78930E-05,NaN,3.78930E-04,4.72E-01,1.38E+01
3.21E+03,3.96690E+02,2.92E+01,-1.04E+00,3.75500E-05,NaN,3.75500E-04,4.68E-01,1.37E+01
3.22E+03,3.96540E+02,2.92E+01,-1.05E+00,3.73620E-05,NaN,3.73620E-04,4.65E-01,1.36E+01
3.23E+03,3.96330E+02,2.93E+01,-1.05E+00,3.71000E-05,NaN,3.71000E-04,4.73E-01,1.38E+01
3.24E+03,3.96120E+02,2.93E+01,-8.43E-01,3.68380E-05,NaN,3.68380E-04,4.84E-01,1.42E+01
3.25E+03,3.95950E+02,2.93E+01,-1.03E+00,3.65830E-05,NaN,3.65830E-04,4.87E-01,1.43E+01
3.27E+03,3.95740E+02,2.93E+01,-1.09E+00,3.63150E-05,NaN,3.63150E-04,4.79E-01,1.40E+01
3.28E+03,3.95530E+02,2.93E+01,-1.07E+00,3.60560E-05,NaN,3.60560E-04,4.72E-01,1.38E+01
3.29E+03,3.95320E+02,2.93E+01,-9.17E-01,3.57990E-05,NaN,3.57990E-04,4.72E-01,1.39E+01
3.30E+03,3.95140E+02,2.93E+01,-1.02E+00,3.55540E-05,NaN,3.55540E-04,4.75E-01,1.39E+01
3.31E+03,3.94940E+02,2.94E+01,-9.65E-01,3.53170E-05,NaN,3.53170E-04,4.74E-01,1.39E+01
3.33E+03,3.94710E+02,2.94E+01,-9.86E-01,3.50310E-05,NaN,3.50310E-04,4.66E-01,1.37E+01
3.34E+03,3.94520E+02,2.94E+01,-1.05E+00,3.47970E-05,NaN,3.47970E-04,4.75E-01,1.39E+01
3.35E+03,3.94320E+02,2.94E+01,-9.29E-01,3.45630E-05,NaN,3.45630E-04,4.72E-01,1.39E+01
3.36E+03,3.94140E+02,2.94E+01,-1.10E+00,3.43260E-05,NaN,3.43260E-04,4.72E-01,1.39E+01
3.37E+03,3.93920E+02,2.94E+01,-1.01E+00,3.40740E-05,NaN,3.40740E-04,4.75E-01,1.40E+01
3.39E+03,3.93720E+02,2.94E+01,-9.65E-01,3.38310E-05,NaN,3.38310E-04,4.75E-01,1.40E+01
3.40E+03,3.93540E+02,2.95E+01,-9.10E-01,3.36130E-05,NaN,3.36130E-04,4.78E-01,1.41E+01
3.41E+03,3.93360E+02,2.95E+01,-1.02E+00,3.33890E-05,NaN,3.33890E-04,4.75E-01,1.40E+01
3.42E+03,3.93120E+02,2.95E+01,-9.87E-01,3.31160E-05,NaN,3.31160E-04,4.72E-01,1.39E+01
3.43E+03,3.92930E+02,2.95E+01,-1.05E+00,3.28920E-05,NaN,3.28920E-04,4.72E-01,1.39E+01
3.45E+03,3.92730E+02,2.95E+01,-1.06E+00,3.26590E-05,NaN,3.26590E-04,4.76E-01,1.41E+01
3.46E+03,3.92530E+02,2.95E+01,-1.03E+00,3.24230E-05,NaN,3.24230E-04,4.81E-01,1.42E+01
3.47E+03,3.92330E+02,2.96E+01,-9.33E-01,3.21930E-05,NaN,3.21930E-04,4.88E-01,1.44E+01
3.48E+03,3.92150E+02,2.96E+01,-9.13E-01,3.19750E-05,NaN,3.19750E-04,4.87E-01,1.44E+01
3.49E+03,3.91930E+02,2.96E+01,-1.03E+00,3.17110E-05,NaN,3.17110E-04,4.79E-01,1.42E+01
3.51E+03,3.91730E+02,2.96E+01,-1.08E+00,3.14900E-05,NaN,3.14900E-04,4.76E-01,1.41E+01
3.52E+03,3.91520E+02,2.96E+01,-9.27E-01,3.12650E-05,NaN,3.12650E-04,4.71E-01,1.40E+01
3.53E+03,3.91340E+02,2.96E+01,-1.04E+00,3.10480E-05,NaN,3.10480E-04,4.78E-01,1.42E+01
3.54E+03,3.91140E+02,2.96E+01,-9.49E-01,3.08340E-05,NaN,3.08340E-04,4.82E-01,1.43E+01
3.55E+03,3.90960E+02,2.97E+01,-1.01E+00,3.06270E-05,NaN,3.06270E-04,4.76E-01,1.41E+01
3.57E+03,3.90720E+02,2.97E+01,-1.08E+00,3.03610E-05,NaN,3.03610E-04,4.73E-01,1.40E+01
3.58E+03,3.90510E+02,2.97E+01,-1.07E+00,3.01360E-05,NaN,3.01360E-04,4.78E-01,1.42E+01
3.59E+03,3.90300E+02,2.97E+01,-8.82E-01,2.99170E-05,NaN,2.99170E-04,4.86E-01,1.44E+01
3.60E+03,3.90130E+02,2.97E+01,-9.45E-01,2.97090E-05,NaN,2.97090E-04,4.87E-01,1.45E+01
3.61E+03,3.89950E+02,2.97E+01,-1.04E+00,2.95100E-05,NaN,2.95100E-04,4.91E-01,1.46E+01
3.62E+03,3.89750E+02,2.97E+01,-9.29E-01,2.93070E-05,NaN,2.93070E-04,4.76E-01,1.42E+01
3.64E+03,3.89530E+02,2.98E+01,-1.09E+00,2.90580E-05,NaN,2.90580E-04,4.81E-01,1.43E+01
3.65E+03,3.89320E+02,2.98E+01,-9.67E-01,2.88490E-05,NaN,2.88490E-04,4.81E-01,1.43E+01
3.66E+03,3.89130E+02,2.98E+01,-1.14E+00,2.86340E-05,NaN,2.86340E-04,4.83E-01,1.44E+01
3.67E+03,3.88910E+02,2.98E+01,-9.45E-01,2.84140E-05,NaN,2.84140E-04,4.89E-01,1.46E+01
3.68E+03,3.88770E+02,2.98E+01,-1.02E+00,2.82520E-05,NaN,2.82520E-04,4.90E-01,1.46E+01
3.70E+03,3.88520E+02,2.98E+01,-9.20E-01,2.79940E-05,NaN,2.79940E-04,4.90E-01,1.46E+01
3.71E+03,3.88340E+02,2.99E+01,-9.81E-01,2.77990E-05,NaN,2.77990E-04,4.75E-01,1.42E+01
3.72E+03,3.88150E+02,2.99E+01,-1.03E+00,2.76120E-05,NaN,2.76120E-04,4.79E-01,1.43E+01
3.73E+03,3.87950E+02,2.99E+01,-9.11E-01,2.74220E-05,NaN,2.74220E-04,4.77E-01,1.43E+01
3.75E+03,3.87730E+02,2.99E+01,-1.07E+00,2.71800E-05,NaN,2.71800E-04,4.82E-01,1.44E+01
3.76E+03,3.87520E+02,2.99E+01,-1.03E+00,2.69790E-05,NaN,2.69790E-04,4.79E-01,1.43E+01
3.77E+03,3.87320E+02,2.99E+01,-1.09E+00,2.67780E-05,NaN,2.67780E-04,4.79E-01,1.43E+01
3.78E+03,3.87110E+02,3.00E+01,-9.25E-01,2.65810E-05,NaN,2.65810E-04,4.85E-01,1.45E+01
3.79E+03,3.86930E+02,3.00E+01,-1.05E+00,2.63830E-05,NaN,2.63830E-04,4.86E-01,1.46E+01
3.81E+03,3.86720E+02,3.00E+01,-9.77E-01,2.61840E-05,NaN,2.61840E-04,4.84E-01,1.45E+01
3.82E+03,3.86530E+02,3.00E+01,-9.88E-01,2.59980E-05,NaN,2.59980E-04,4.74E-01,1.42E+01
3.83E+03,3.86340E+02,3.00E+01,-9.81E-01,2.58190E-05,NaN,2.58190E-04,4.83E-01,1.45E+01
3.84E+03,3.86100E+02,3.00E+01,-9.33E-01,2.55910E-05,NaN,2.55910E-04,4.90E-01,1.47E+01
3.85E+03,3.85920E+02,3.00E+01,-1.00E+00,2.54050E-05,NaN,2.54050E-04,4.93E-01,1.48E+01
3.87E+03,3.85720E+02,3.01E+01,-1.04E+00,2.52100E-05,NaN,2.52100E-04,4.92E-01,1.48E+01
3.88E+03,3.85520E+02,3.01E+01,-1.02E+00,2.50230E-05,NaN,2.50230E-04,4.89E-01,1.47E+01
3.89E+03,3.85320E+02,3.01E+01,-9.86E-01,2.48340E-05,NaN,2.48340E-04,4.87E-01,1.46E+01
3.90E+03,3.85130E+02,3.01E+01,-1.05E+00,2.46480E-05,NaN,2.46480E-04,4.94E-01,1.49E+01
3.91E+03,3.84930E+02,3.01E+01,-9.35E-01,2.44680E-05,NaN,2.44680E-04,4.97E-01,1.50E+01
3.92E+03,3.84750E+02,3.01E+01,-1.00E+00,2.42870E-05,NaN,2.42870E-04,4.87E-01,1.47E+01
3.94E+03,3.84560E+02,3.01E+01,-1.05E+00,2.41110E-05,NaN,2.41110E-04,4.90E-01,1.48E+01
3.95E+03,3.84310E+02,3.02E+01,-9.23E-01,2.38950E-05,NaN,2.38950E-04,4.82E-01,1.45E+01
3.96E+03,3.84130E+02,3.02E+01,-1.02E+00,2.37190E-05,NaN,2.37190E-04,4.80E-01,1.45E+01
3.97E+03,3.83930E+02,3.02E+01,-1.02E+00,2.35460E-05,NaN,2.35460E-04,4.83E-01,1.46E+01
3.99E+03,3.83730E+02,3.02E+01,-9.89E-01,2.33720E-05,NaN,2.33720E-04,4.85E-01,1.47E+01
4.00E+03,3.83540E+02,3.02E+01,-9.56E-01,2.32010E-05,NaN,2.32010E-04,4.92E-01,1.49E+01
4.01E+03,3.83340E+02,3.02E+01,-1.08E+00,2.30120E-05,NaN,2.30120E-04,4.90E-01,1.48E+01
4.02E+03,3.83130E+02,3.03E+01,-1.07E+00,2.28320E-05,NaN,2.28320E-04,4.90E-01,1.48E+01
4.03E+03,3.82920E+02,3.03E+01,-9.42E-01,2.26530E-05,NaN,2.26530E-04,4.88E-01,1.48E+01
4.04E+03,3.82740E+02,3.03E+01,-9.73E-01,2.24870E-05,NaN,2.24870E-04,4.93E-01,1.49E+01
4.06E+03,3.82550E+02,3.03E+01,-9.58E-01,2.23220E-05,NaN,2.23220E-04,4.93E-01,1.49E+01
4.07E+03,3.82360E+02,3.03E+01,-9.92E-01,2.21590E-05,NaN,2.21590E-04,4.92E-01,1.49E+01
4.08E+03,3.82120E+02,3.03E+01,-9.80E-01,2.19540E-05,NaN,2.19540E-04,4.93E-01,1.50E+01
4.09E+03,3.81930E+02,3.04E+01,-1.03E+00,2.17850E-05,NaN,2.17850E-04,4.89E-01,1.49E+01
4.11E+03,3.81730E+02,3.04E+01,-1.08E+00,2.16190E-05,NaN,2.16190E-04,4.95E-01,1.50E+01
4.12E+03,3.81520E+02,3.04E+01,-9.57E-01,2.14490E-05,NaN,2.14490E-04,4.93E-01,1.50E+01
4.13E+03,3.81330E+02,3.04E+01,-1.05E+00,2.12750E-05,NaN,2.12750E-04,4.99E-01,1.52E+01
4.14E+03,3.81130E+02,3.04E+01,-9.58E-01,2.11140E-05,NaN,2.11140E-04,4.96E-01,1.51E+01
4.15E+03,3.80940E+02,3.04E+01,-9.98E-01,2.09520E-05,NaN,2.09520E-04,4.80E-01,1.46E+01
4.16E+03,3.80750E+02,3.05E+01,-1.01E+00,2.08030E-05,NaN,2.08030E-04,4.84E-01,1.47E+01
4.18E+03,3.80510E+02,3.05E+01,-9.30E-01,2.06180E-05,NaN,2.06180E-04,4.83E-01,1.47E+01
4.19E+03,3.80330E+02,3.05E+01,-1.01E+00,2.04640E-05,NaN,2.04640E-04,4.88E-01,1.49E+01
4.20E+03,3.80130E+02,3.05E+01,-9.97E-01,2.03070E-05,NaN,2.03070E-04,4.87E-01,1.49E+01
4.21E+03,3.79940E+02,3.05E+01,-1.02E+00,2.01580E-05,NaN,2.01580E-04,4.86E-01,1.48E+01
4.23E+03,3.79740E+02,3.05E+01,-9.56E-01,2.00050E-05,NaN,2.00050E-04,4.87E-01,1.49E+01
4.24E+03,3.79560E+02,3.05E+01,-1.11E+00,1.98551E-05,NaN,1.98551E-04,4.92E-01,1.50E+01
4.25E+03,3.79350E+02,3.06E+01,-1.00E+00,1.96986E-05,NaN,1.96986E-04,5.01E-01,1.53E+01
4.26E+03,3.79110E+02,3.06E+01,-9.34E-01,1.95067E-05,NaN,1.95067E-04,4.95E-01,1.51E+01
4.27E+03,3.78930E+02,3.06E+01,-1.04E+00,1.93575E-05,NaN,1.93575E-04,4.99E-01,1.53E+01
4.29E+03,3.78730E+02,3.06E+01,-9.47E-01,1.92140E-05,NaN,1.92140E-04,4.92E-01,1.51E+01
4.30E+03,3.78550E+02,3.06E+01,-9.97E-01,1.90724E-05,NaN,1.90724E-04,4.91E-01,1.50E+01
4.31E+03,3.78360E+02,3.06E+01,-9.80E-01,1.89304E-05,NaN,1.89304E-04,4.85E-01,1.49E+01
4.32E+03,3.78120E+02,3.07E+01,-1.13E+00,1.87468E-05,NaN,1.87468E-04,4.83E-01,1.48E+01
4.33E+03,3.77900E+02,3.07E+01,-9.88E-01,1.85997E-05,NaN,1.85997E-04,4.82E-01,1.48E+01
4.35E+03,3.77710E+02,3.07E+01,-1.09E+00,1.84506E-05,NaN,1.84506E-04,4.91E-01,1.51E+01
4.35E+03,3.77550E+02,3.07E+01,-9.19E-01,1.83395E-05,NaN,1.83395E-04,5.12E-01,1.57E+01
4.37E+03,3.77330E+02,3.07E+01,-8.87E-01,1.81667E-05,NaN,1.81667E-04,5.09E-01,1.57E+01
4.38E+03,3.77160E+02,3.07E+01,-1.01E+00,1.80331E-05,NaN,1.80331E-04,5.13E-01,1.58E+01
4.39E+03,3.76970E+02,3.08E+01,-9.68E-01,1.78992E-05,NaN,1.78992E-04,4.99E-01,1.53E+01
4.41E+03,3.76740E+02,3.08E+01,-1.09E+00,1.77261E-05,NaN,1.77261E-04,4.90E-01,1.51E+01
4.42E+03,3.76530E+02,3.08E+01,-1.01E+00,1.75852E-05,NaN,1.75852E-04,4.96E-01,1.53E+01
4.43E+03,3.76340E+02,3.08E+01,-9.30E-01,1.74513E-05,NaN,1.74513E-04,4.91E-01,1.51E+01
4.44E+03,3.76160E+02,3.08E+01,-1.07E+00,1.73160E-05,NaN,1.73160E-04,4.96E-01,1.53E+01
4.45E+03,3.75910E+02,3.08E+01,-1.02E+00,1.71493E-05,NaN,1.71493E-04,4.94E-01,1.52E+01
4.47E+03,3.75710E+02,3.09E+01,-1.05E+00,1.70073E-05,NaN,1.70073E-04,4.98E-01,1.54E+01
4.48E+03,3.75510E+02,3.09E+01,-9.13E-01,1.68718E-05,NaN,1.68718E-04,5.01E-01,1.55E+01
4.49E+03,3.75330E+02,3.09E+01,-1.05E+00,1.67368E-05,NaN,1.67368E-04,5.03E-01,1.55E+01
4.50E+03,3.75130E+02,3.09E+01,-9.11E-01,1.66098E-05,NaN,1.66098E-04,5.02E-01,1.55E+01
4.51E+03,3.74950E+02,3.09E+01,-9.97E-01,1.64794E-05,NaN,1.64794E-04,5.00E-01,1.54E+01
4.53E+03,3.74710E+02,3.09E+01,-9.82E-01,1.63204E-05,NaN,1.63204E-04,5.03E-01,1.56E+01
4.54E+03,3.74520E+02,3.10E+01,-1.07E+00,1.61895E-05,NaN,1.61895E-04,5.05E-01,1.56E+01
4.55E+03,3.74310E+02,3.10E+01,-9.58E-01,1.60524E-05,NaN,1.60524E-04,5.03E-01,1.56E+01
4.56E+03,3.74170E+02,3.10E+01,-1.13E+00,1.59490E-05,NaN,1.59490E-04,4.94E-01,1.53E+01
4.57E+03,3.73950E+02,3.10E+01,-1.03E+00,1.58153E-05,NaN,1.58153E-04,4.98E-01,1.54E+01
4.58E+03,3.73750E+02,3.10E+01,-9.04E-01,1.56875E-05,NaN,1.56875E-04,4.98E-01,1.54E+01
4.60E+03,3.73530E+02,3.10E+01,-9.51E-01,1.55369E-05,NaN,1.55369E-04,5.07E-01,1.57E+01
4.61E+03,3.73340E+02,3.11E+01,-9.74E-01,1.54145E-05,NaN,1.54145E-04,5.01E-01,1.56E+01
4.62E+03,3.73150E+02,3.11E+01,-1.04E+00,1.52933E-05,NaN,1.52933E-04,4.94E-01,1.54E+01
4.63E+03,3.72950E+02,3.11E+01,-9.80E-01,1.51732E-05,NaN,1.51732E-04,4.99E-01,1.55E+01
4.64E+03,3.72760E+02,3.11E+01,-9.85E-01,1.50499E-05,NaN,1.50499E-04,5.03E-01,1.57E+01
4.66E+03,3.72530E+02,3.11E+01,-1.02E+00,1.49032E-05,NaN,1.49032E-04,4.99E-01,1.55E+01
4.67E+03,3.72330E+02,3.11E+01,-1.13E+00,1.47781E-05,NaN,1.47781E-04,4.97E-01,1.55E+01
4.68E+03,3.72110E+02,3.12E+01,-9.76E-01,1.46528E-05,NaN,1.46528E-04,4.94E-01,1.54E+01
4.69E+03,3.71920E+02,3.12E+01,-1.04E+00,1.45292E-05,NaN,1.45292E-04,5.01E-01,1.56E+01
4.71E+03,3.71720E+02,3.12E+01,-9.01E-01,1.44124E-05,NaN,1.44124E-04,5.11E-01,1.59E+01
4.72E+03,3.71550E+02,3.12E+01,-9.44E-01,1.43024E-05,NaN,1.43024E-04,4.95E-01,1.55E+01
4.73E+03,3.71370E+02,3.12E+01,-1.05E+00,1.41938E-05,NaN,1.41938E-04,4.95E-01,1.54E+01
4.74E+03,3.71120E+02,3.12E+01,-9.48E-01,1.40576E-05,NaN,1.40576E-04,4.90E-01,1.53E+01
4.75E+03,3.70940E+02,3.13E+01,-1.03E+00,1.39471E-05,NaN,1.39471E-04,4.95E-01,1.55E+01
4.77E+03,3.70740E+02,3.13E+01,-1.00E+00,1.38302E-05,NaN,1.38302E-04,5.08E-01,1.59E+01
4.78E+03,3.70550E+02,3.13E+01,-1.00E+00,1.37186E-05,NaN,1.37186E-04,5.07E-01,1.59E+01
4.79E+03,3.70360E+02,3.13E+01,-1.03E+00,1.36061E-05,NaN,1.36061E-04,5.06E-01,1.58E+01
4.80E+03,3.70160E+02,3.13E+01,-1.04E+00,1.34899E-05,NaN,1.34899E-04,5.11E-01,1.60E+01
4.81E+03,3.69910E+02,3.13E+01,-9.24E-01,1.33489E-05,NaN,1.33489E-04,5.07E-01,1.59E+01
4.83E+03,3.69730E+02,3.14E+01,-1.04E+00,1.32382E-05,NaN,1.32382E-04,5.05E-01,1.58E+01
4.84E+03,3.69530E+02,3.14E+01,-9.91E-01,1.31314E-05,NaN,1.31314E-04,5.05E-01,1.58E+01
4.85E+03,3.69340E+02,3.14E+01,-9.54E-01,1.30253E-05,NaN,1.30253E-04,4.97E-01,1.56E+01
4.86E+03,3.69150E+02,3.14E+01,-1.03E+00,1.29174E-05,NaN,1.29174E-04,5.05E-01,1.59E+01
4.87E+03,3.68910E+02,3.14E+01,-9.35E-01,1.27899E-05,NaN,1.27899E-04,5.04E-01,1.58E+01
4.89E+03,3.68730E+02,3.14E+01,-1.03E+00,1.26861E-05,NaN,1.26861E-04,5.02E-01,1.58E+01
4.90E+03,3.68520E+02,3.15E+01,-1.05E+00,1.25749E-05,NaN,1.25749E-04,5.09E-01,1.60E+01
4.91E+03,3.68320E+02,3.15E+01,-9.88E-01,1.24674E-05,NaN,1.24674E-04,5.08E-01,1.60E+01
4.92E+03,3.68130E+02,3.15E+01,-1.01E+00,1.23614E-05,NaN,1.23614E-04,5.15E-01,1.62E+01
4.93E+03,3.67930E+02,3.15E+01,-9.70E-01,1.22537E-05,NaN,1.22537E-04,5.08E-01,1.60E+01
4.95E+03,3.67730E+02,3.15E+01,-1.04E+00,1.21454E-05,NaN,1.21454E-04,5.09E-01,1.60E+01
4.96E+03,3.67530E+02,3.15E+01,-8.84E-01,1.20472E-05,NaN,1.20472E-04,5.10E-01,1.61E+01
4.97E+03,3.67360E+02,3.16E+01,-9.82E-01,1.19503E-05,NaN,1.19503E-04,5.06E-01,1.60E+01
4.98E+03,3.67120E+02,3.16E+01,-1.05E+00,1.18264E-05,NaN,1.18264E-04,5.04E-01,1.59E+01
4.99E+03,3.66920E+02,3.16E+01,-1.03E+00,1.17290E-05,NaN,1.17290E-04,4.94E-01,1.56E+01
5.01E+03,3.66720E+02,3.16E+01,-1.07E+00,1.16290E-05,NaN,1.16290E-04,4.99E-01,1.58E+01
5.02E+03,3.66520E+02,3.16E+01,-9.81E-01,1.15302E-05,NaN,1.15302E-04,5.13E-01,1.62E+01
5.03E+03,3.66330E+02,3.16E+01,-9.28E-01,1.14309E-05,NaN,1.14309E-04,5.22E-01,1.65E+01
5.04E+03,3.66150E+02,3.17E+01,-9.69E-01,1.13349E-05,NaN,1.13349E-04,5.06E-01,1.60E+01
5.05E+03,3.65970E+02,3.17E+01,-1.11E+00,1.12448E-05,NaN,1.12448E-04,4.96E-01,1.57E+01
5.07E+03,3.65710E+02,3.17E+01,-9.33E-01,1.11309E-05,NaN,1.11309E-04,5.00E-01,1.58E+01
5.08E+03,3.65530E+02,3.17E+01,-8.88E-01,1.10398E-05,NaN,1.10398E-04,5.00E-01,1.58E+01
5.09E+03,3.65360E+02,3.17E+01,-1.08E+00,1.09488E-05,NaN,1.09488E-04,5.14E-01,1.63E+01
5.10E+03,3.65150E+02,3.18E+01,-9.28E-01,1.08581E-05,NaN,1.08581E-04,5.05E-01,1.60E+01
5.11E+03,3.64970E+02,3.18E+01,-1.04E+00,1.07671E-05,NaN,1.07671E-04,5.00E-01,1.59E+01
5.13E+03,3.64720E+02,3.18E+01,-1.06E+00,1.06517E-05,NaN,1.06517E-04,5.09E-01,1.62E+01
5.14E+03,3.64520E+02,3.18E+01,-1.01E+00,1.05585E-05,NaN,1.05585E-04,5.06E-01,1.61E+01
5.15E+03,3.64330E+02,3.18E+01,-9.97E-01,1.04682E-05,NaN,1.04682E-04,5.13E-01,1.63E+01
5.16E+03,3.64140E+02,3.18E+01,-9.20E-01,1.03807E-05,NaN,1.03807E-04,5.07E-01,1.62E+01
5.17E+03,3.63960E+02,3.19E+01,-1.00E+00,1.02951E-05,NaN,1.02951E-04,5.02E-01,1.60E+01
5.19E+03,3.63720E+02,3.19E+01,-9.85E-01,1.01913E-05,NaN,1.01913E-04,4.98E-01,1.59E+01
5.20E+03,3.63530E+02,3.19E+01,-1.03E+00,1.01063E-05,NaN,1.01063E-04,4.95E-01,1.58E+01
5.21E+03,3.63330E+02,3.19E+01,-1.03E+00,1.00190E-05,NaN,1.00190E-04,5.07E-01,1.62E+01
5.22E+03,3.63130E+02,3.19E+01,-9.81E-01,9.93090E-06,NaN,9.93090E-05,5.05E-01,1.61E+01
5.23E+03,3.62940E+02,3.19E+01,-1.08E+00,9.84210E-06,NaN,9.84210E-05,5.08E-01,1.62E+01
5.25E+03,3.62730E+02,3.20E+01,-9.80E-01,9.75600E-06,NaN,9.75600E-05,5.06E-01,1.62E+01
5.26E+03,3.62540E+02,3.20E+01,-1.00E+00,9.67050E-06,NaN,9.67050E-05,5.01E-01,1.60E+01
5.27E+03,3.62300E+02,3.20E+01,-1.01E+00,9.56910E-06,NaN,9.56910E-05,5.11E-01,1.64E+01
5.28E+03,3.62150E+02,3.20E+01,-9.25E-01,9.50630E-06,NaN,9.50630E-05,5.16E-01,1.65E+01
5.29E+03,3.61930E+02,3.20E+01,-9.42E-01,9.40780E-06,NaN,9.40780E-05,5.19E-01,1.66E+01
5.31E+03,3.61750E+02,3.20E+01,-1.04E+00,9.32850E-06,NaN,9.32850E-05,5.16E-01,1.65E+01
5.32E+03,3.61550E+02,3.21E+01,-1.00E+00,9.24760E-06,NaN,9.24760E-05,5.15E-01,1.65E+01
5.33E+03,3.61310E+02,3.21E+01,-9.53E-01,9.14690E-06,NaN,9.14690E-05,5.10E-01,1.64E+01
5.34E+03,3.61170E+02,3.21E+01,-1.08E+00,9.08480E-06,NaN,9.08480E-05,4.99E-01,1.60E+01
5.36E+03,3.60910E+02,3.21E+01,-1.19E+00,8.98250E-06,NaN,8.98250E-05,5.01E-01,1.61E+01
5.36E+03,3.60740E+02,3.21E+01,-8.98E-01,8.92320E-06,NaN,8.92320E-05,5.07E-01,1.63E+01
5.38E+03,3.60520E+02,3.22E+01,-9.28E-01,8.82480E-06,NaN,8.82480E-05,5.16E-01,1.66E+01
5.39E+03,3.60330E+02,3.22E+01,-9.92E-01,8.74720E-06,NaN,8.74720E-05,5.18E-01,1.67E+01
5.40E+03,3.60140E+02,3.22E+01,-1.01E+00,8.67470E-06,NaN,8.67470E-05,5.02E-01,1.62E+01
5.41E+03,3.59950E+02,3.22E+01,-1.02E+00,8.60130E-06,NaN,8.60130E-05,5.01E-01,1.61E+01
5.43E+03,3.59710E+02,3.22E+01,-1.02E+00,8.50890E-06,NaN,8.50890E-05,5.08E-01,1.64E+01
5.44E+03,3.59520E+02,3.22E+01,-9.66E-01,8.43570E-06,NaN,8.43570E-05,5.13E-01,1.66E+01
5.45E+03,3.59340E+02,3.23E+01,-9.95E-01,8.36400E-06,NaN,8.36400E-05,5.08E-01,1.64E+01
5.46E+03,3.59150E+02,3.23E+01,-1.10E+00,8.29070E-06,NaN,8.29070E-05,5.05E-01,1.63E+01
5.47E+03,3.58940E+02,3.23E+01,-9.80E-01,8.21700E-06,NaN,8.21700E-05,5.10E-01,1.65E+01
5.49E+03,3.58710E+02,3.23E+01,-9.18E-01,8.12910E-06,NaN,8.12910E-05,5.07E-01,1.64E+01
5.50E+03,3.58530E+02,3.23E+01,-1.08E+00,8.05690E-06,NaN,8.05690E-05,5.20E-01,1.68E+01
5.51E+03,3.58320E+02,3.24E+01,-8.72E-01,7.98570E-06,NaN,7.98570E-05,5.18E-01,1.68E+01
5.52E+03,3.58150E+02,3.24E+01,-9.90E-01,7.91600E-06,NaN,7.91600E-05,5.12E-01,1.66E+01
5.53E+03,3.57960E+02,3.24E+01,-1.02E+00,7.84780E-06,NaN,7.84780E-05,5.16E-01,1.67E+01
5.55E+03,3.57720E+02,3.24E+01,-9.89E-01,7.76320E-06,NaN,7.76320E-05,5.01E-01,1.62E+01
5.56E+03,3.57530E+02,3.24E+01,-1.10E+00,7.69360E-06,NaN,7.69360E-05,5.03E-01,1.63E+01
