Repository: speedcoder107/kakalioslab

File: fast and slow cooling/fast_and_slow_cool_new_2024/slow_cool/slow cooling down 470/COND/slow cooling down 470_2024.06.24_COND_FILE END.txt (part 1 of 2)
6/24/2024									
7:07 PM									
slow cooling down 470_2024.06.24_COND_FILE END.txt									
									
Data taken by: Akshat Sharma									
ammeter is Keithley 6517A at GPIB0::27::INSTR									
voltage source is Keithley 6517A at GPIB0::27::INSTR									
temperature controller is Lake Shore 330 at GPIB0::12::INSTR with the settings: control sensor=A;sample sensor=;loop=1									
Readings: 1									
Voltage (V): 100									
Geo Factor: 1000									
Ea Window (pts): 5									
Shut off V when done?: TRUE									
Mconnect?: TRUE									
Use Abs(Cond)?: TRUE									
Rate (K/min): 1									
Heater: High									
DESCRIPTION									
********************
Time (s)	Temperature (K)	1/kT (1/eV)	Rate (K/min)	Current (A)	Current Std Dev/Mean	Conductivity (Ohm-cm)^-1	Ea (eV)	Reduced Ea
1.465000E+0	4.699900E+2	2.466861E+1	-6.598021E-1	2.989800E-4	NaN	2.989800E-3	NaN	NaN
3.147400E+1	4.696600E+2	2.468594E+1	-1.637239E+0	2.970400E-4	NaN	2.970400E-3	NaN	NaN
3.770400E+1	4.694900E+2	2.469488E+1	-1.366743E+0	2.958200E-4	NaN	2.958200E-3	4.671858E-1	1.153488E+1
4.648400E+1	4.692900E+2	2.470541E+1	-1.047486E+0	2.940900E-4	NaN	2.940900E-3	5.242485E-1	1.295127E+1
5.507600E+1	4.691400E+2	2.471331E+1	-5.675312E-1	2.928300E-4	NaN	2.928300E-3	5.197533E-1	1.284539E+1
7.516300E+1	4.689500E+2	2.472332E+1	-9.598383E-1	2.913500E-4	NaN	2.913500E-3	4.831815E-1	1.194740E+1
8.704000E+1	4.687600E+2	2.473334E+1	-1.367701E+0	2.899700E-4	NaN	2.899700E-3	4.639096E-1	1.147505E+1
9.844600E+1	4.685000E+2	2.474707E+1	-1.285956E+0	2.882200E-4	NaN	2.882200E-3	4.656037E-1	1.152110E+1
1.073110E+2	4.683100E+2	2.475711E+1	-8.531281E-1	2.869000E-4	NaN	2.869000E-3	4.693148E-1	1.161777E+1
1.192670E+2	4.681400E+2	2.476610E+1	-8.033742E-1	2.855300E-4	NaN	2.855300E-3	4.722980E-1	1.169770E+1
1.342040E+2	4.679400E+2	2.477668E+1	-1.068974E+0	2.841800E-4	NaN	2.841800E-3	4.606054E-1	1.141322E+1
1.459910E+2	4.677300E+2	2.478780E+1	-1.171875E+0	2.827600E-4	NaN	2.827600E-3	4.579488E-1	1.135153E+1
1.577670E+2	4.675000E+2	2.480000E+1	-9.281540E-1	2.812400E-4	NaN	2.812400E-3	4.725361E-1	1.171764E+1
1.694030E+2	4.673200E+2	2.480955E+1	-9.029745E-1	2.798600E-4	NaN	2.798600E-3	4.775254E-1	1.184706E+1
1.806990E+2	4.671500E+2	2.481858E+1	-9.450113E-1	2.786000E-4	NaN	2.786000E-3	4.687305E-1	1.163429E+1
1.953020E+2	4.669200E+2	2.483081E+1	-1.004848E+0	2.770800E-4	NaN	2.770800E-3	4.448691E-1	1.104660E+1
2.066470E+2	4.667300E+2	2.484091E+1	-1.142560E+0	2.758900E-4	NaN	2.758900E-3	4.502682E-1	1.118468E+1
2.182000E+2	4.665100E+2	2.485263E+1	-8.466838E-1	2.745200E-4	NaN	2.745200E-3	4.588299E-1	1.140264E+1
2.302470E+2	4.663400E+2	2.486169E+1	-1.078029E+0	2.731600E-4	NaN	2.731600E-3	4.591240E-1	1.141519E+1
2.419350E+2	4.661300E+2	2.487289E+1	-1.134801E+0	2.718300E-4	NaN	2.718300E-3	4.615188E-1	1.147985E+1
2.535670E+2	4.659100E+2	2.488463E+1	-9.912440E-1	2.704700E-4	NaN	2.704700E-3	4.612900E-1	1.147830E+1
2.656730E+2	4.657100E+2	2.489532E+1	-9.034633E-1	2.690600E-4	NaN	2.690600E-3	4.772315E-1	1.188010E+1
2.776270E+2	4.655300E+2	2.490495E+1	-9.647935E-1	2.677400E-4	NaN	2.677400E-3	4.762781E-1	1.186192E+1
2.894430E+2	4.653400E+2	2.491512E+1	-1.005615E+0	2.664600E-4	NaN	2.664600E-3	4.594029E-1	1.144705E+1
3.013760E+2	4.651400E+2	2.492583E+1	-1.002018E+0	2.652500E-4	NaN	2.652500E-3	4.435074E-1	1.105501E+1
3.157470E+2	4.649000E+2	2.493870E+1	-1.102308E+0	2.637100E-4	NaN	2.637100E-3	4.451348E-1	1.109988E+1
3.244560E+2	4.647400E+2	2.494728E+1	-9.541346E-1	2.627500E-4	NaN	2.627500E-3	4.535021E-1	1.131390E+1
3.364040E+2	4.645500E+2	2.495749E+1	-9.686930E-1	2.614700E-4	NaN	2.614700E-3	4.623204E-1	1.153935E+1
3.506500E+2	4.643200E+2	2.496985E+1	-1.019022E+0	2.600100E-4	NaN	2.600100E-3	4.610888E-1	1.151332E+1
3.624260E+2	4.641200E+2	2.498061E+1	-1.135484E+0	2.586600E-4	NaN	2.586600E-3	4.590977E-1	1.146775E+1
3.740510E+2	4.639000E+2	2.499246E+1	-9.567198E-1	2.573500E-4	NaN	2.573500E-3	4.618617E-1	1.154248E+1
3.828310E+2	4.637600E+2	2.500000E+1	-9.478049E-1	2.564000E-4	NaN	2.564000E-3	4.549957E-1	1.137599E+1
3.980240E+2	4.635200E+2	2.501294E+1	-1.004184E+0	2.548600E-4	NaN	2.548600E-3	4.537859E-1	1.135085E+1
4.099740E+2	4.633200E+2	2.502374E+1	-1.057846E+0	2.536800E-4	NaN	2.536800E-3	4.586306E-1	1.147611E+1
4.218850E+2	4.631100E+2	2.503509E+1	-9.429280E-1	2.524000E-4	NaN	2.524000E-3	4.670098E-1	1.169116E+1
4.339750E+2	4.629200E+2	2.504536E+1	-9.470012E-1	2.510600E-4	NaN	2.510600E-3	4.627854E-1	1.159071E+1
4.460130E+2	4.627300E+2	2.505565E+1	-1.095081E+0	2.498600E-4	NaN	2.498600E-3	4.565839E-1	1.144036E+1
4.575190E+2	4.625200E+2	2.506702E+1	-9.913906E-1	2.487200E-4	NaN	2.487200E-3	4.462861E-1	1.118701E+1
4.690180E+2	4.623300E+2	2.507733E+1	-1.069610E+0	2.475100E-4	NaN	2.475100E-3	4.587034E-1	1.150274E+1
4.807980E+2	4.621200E+2	2.508872E+1	-8.809812E-1	2.462200E-4	NaN	2.462200E-3	4.719523E-1	1.184026E+1
4.923760E+2	4.619500E+2	2.509795E+1	-1.031903E+0	2.450700E-4	NaN	2.450700E-3	4.725042E-1	1.185959E+1
5.040050E+2	4.617500E+2	2.510883E+1	-9.443000E-1	2.438800E-4	NaN	2.438800E-3	4.667386E-1	1.172022E+1
5.186190E+2	4.615200E+2	2.512134E+1	-1.085178E+0	2.424200E-4	NaN	2.424200E-3	4.653253E-1	1.168905E+1
5.302300E+2	4.613100E+2	2.513277E+1	-9.214231E-1	2.412000E-4	NaN	2.412000E-3	4.653436E-1	1.169459E+1
5.419510E+2	4.611300E+2	2.514258E+1	-9.892012E-1	2.400200E-4	NaN	2.400200E-3	4.554699E-1	1.145188E+1
5.540820E+2	4.609300E+2	2.515349E+1	-1.021537E+0	2.388700E-4	NaN	2.388700E-3	4.429637E-1	1.114279E+1
5.658290E+2	4.607300E+2	2.516441E+1	-1.162595E+0	2.377400E-4	NaN	2.377400E-3	4.349278E-1	1.094453E+1
5.776990E+2	4.605000E+2	2.517698E+1	-1.002227E+0	2.365000E-4	NaN	2.365000E-3	4.486601E-1	1.129524E+1
5.866790E+2	4.603500E+2	2.518519E+1	-9.422234E-1	2.355800E-4	NaN	2.355800E-3	4.437299E-1	1.117616E+1
6.019620E+2	4.601100E+2	2.519832E+1	-9.551739E-1	2.340900E-4	NaN	2.340900E-3	4.488938E-1	1.131132E+1
6.138970E+2	4.599200E+2	2.520873E+1	-1.004268E+0	2.332000E-4	NaN	2.332000E-3	4.538034E-1	1.143925E+1
6.258460E+2	4.597200E+2	2.521970E+1	-9.676598E-1	2.319600E-4	NaN	2.319600E-3	4.615433E-1	1.164000E+1
6.376270E+2	4.595300E+2	2.523013E+1	-1.054923E+0	2.307600E-4	NaN	2.307600E-3	4.714304E-1	1.189449E+1
6.495710E+2	4.593200E+2	2.524166E+1	-9.810671E-1	2.295300E-4	NaN	2.295300E-3	4.631631E-1	1.169064E+1
6.611910E+2	4.591300E+2	2.525211E+1	-9.159528E-1	2.285000E-4	NaN	2.285000E-3	4.505480E-1	1.137705E+1
6.729820E+2	4.589500E+2	2.526201E+1	-1.022495E+0	2.274200E-4	NaN	2.274200E-3	4.522414E-1	1.142517E+1
6.847180E+2	4.587500E+2	2.527302E+1	-1.131299E+0	2.263500E-4	NaN	2.263500E-3	4.514058E-1	1.140906E+1
6.963860E+2	4.585300E+2	2.528515E+1	-1.041150E+0	2.250600E-4	NaN	2.250600E-3	4.483258E-1	1.133561E+1
7.084880E+2	4.583200E+2	2.529674E+1	-9.303127E-1	2.239400E-4	NaN	2.239400E-3	4.566386E-1	1.155091E+1
7.200970E+2	4.581400E+2	2.530667E+1	-8.558038E-1	2.229200E-4	NaN	2.229200E-3	4.505725E-1	1.140291E+1
7.348200E+2	4.579300E+2	2.531828E+1	-1.070609E+0	2.216900E-4	NaN	2.216900E-3	4.395308E-1	1.112827E+1
7.465890E+2	4.577200E+2	2.532990E+1	-1.239243E+0	2.206100E-4	NaN	2.206100E-3	4.385386E-1	1.110750E+1
7.553040E+2	4.575400E+2	2.533986E+1	-9.471585E-1	2.197600E-4	NaN	2.197600E-3	4.416810E-1	1.119243E+1
7.673400E+2	4.573500E+2	2.535039E+1	-9.476720E-1	2.186100E-4	NaN	2.186100E-3	4.498897E-1	1.140579E+1
7.819020E+2	4.571200E+2	2.536314E+1	-1.066531E+0	2.173500E-4	NaN	2.173500E-3	4.600513E-1	1.166810E+1
7.937160E+2	4.569100E+2	2.537480E+1	-9.607281E-1	2.162600E-4	NaN	2.162600E-3	4.512543E-1	1.144983E+1
8.055820E+2	4.567200E+2	2.538536E+1	-1.004268E+0	2.151600E-4	NaN	2.151600E-3	4.468970E-1	1.134468E+1
8.175310E+2	4.565200E+2	2.539648E+1	-1.005952E+0	2.141200E-4	NaN	2.141200E-3	4.535313E-1	1.151785E+1
8.294600E+2	4.563200E+2	2.540761E+1	-8.913746E-1	2.131000E-4	NaN	2.131000E-3	4.388791E-1	1.115062E+1
8.409030E+2	4.561500E+2	2.541708E+1	-1.076831E+0	2.121000E-4	NaN	2.121000E-3	4.392653E-1	1.116541E+1
8.526040E+2	4.559400E+2	2.542878E+1	-1.011549E+0	2.111400E-4	NaN	2.111400E-3	4.439184E-1	1.128851E+1
8.644670E+2	4.557400E+2	2.543994E+1	-1.020842E+0	2.100600E-4	NaN	2.100600E-3	4.446177E-1	1.131073E+1
8.762220E+2	4.555400E+2	2.545111E+1	-9.633260E-1	2.089700E-4	NaN	2.089700E-3	4.475100E-1	1.138982E+1
8.880560E+2	4.553500E+2	2.546173E+1	-1.140093E+0	2.079700E-4	NaN	2.079700E-3	4.456579E-1	1.134741E+1
8.996340E+2	4.551300E+2	2.547404E+1	-9.260053E-1	2.069300E-4	NaN	2.069300E-3	4.405966E-1	1.122335E+1
9.112970E+2	4.549500E+2	2.548412E+1	-1.036269E+0	2.059200E-4	NaN	2.059200E-3	4.406530E-1	1.122954E+1
9.228770E+2	4.547500E+2	2.549533E+1	-9.285656E-1	2.049400E-4	NaN	2.049400E-3	4.450773E-1	1.134805E+1
9.351540E+2	4.545600E+2	2.550598E+1	-9.802587E-1	2.039800E-4	NaN	2.039800E-3	4.392652E-1	1.120444E+1
9.498440E+2	4.543200E+2	2.551946E+1	-9.428501E-1	2.027600E-4	NaN	2.027600E-3	4.405429E-1	1.124200E+1
9.619350E+2	4.541300E+2	2.553013E+1	-1.043738E+0	2.018100E-4	NaN	2.018100E-3	4.390362E-1	1.120784E+1
9.740070E+2	4.539200E+2	2.554195E+1	-9.704550E-1	2.007800E-4	NaN	2.007800E-3	4.340263E-1	1.108612E+1
9.832810E+2	4.537700E+2	2.555039E+1	-1.115472E+0	2.000370E-4	NaN	2.000370E-3	4.355047E-1	1.112822E+1
9.978040E+2	4.535000E+2	2.556560E+1	-1.021335E+0	1.987410E-4	NaN	1.987410E-3	4.500780E-1	1.150513E+1
1.006616E+3	4.533500E+2	2.557406E+1	-9.042954E-1	1.979740E-4	NaN	1.979740E-3	4.609813E-1	1.178909E+1
1.018559E+3	4.531700E+2	2.558422E+1	-9.555408E-1	1.969590E-4	NaN	1.969590E-3	4.662129E-1	1.192924E+1
1.033629E+3	4.529300E+2	2.559777E+1	-9.849791E-1	1.957470E-4	NaN	1.957470E-3	4.581466E-1	1.172741E+1
1.045812E+3	4.527300E+2	2.560908E+1	-1.044689E+0	1.947730E-4	NaN	1.947730E-3	4.464275E-1	1.143224E+1
1.057873E+3	4.525200E+2	2.562097E+1	-1.015314E+0	1.937400E-4	NaN	1.937400E-3	4.427381E-1	1.134325E+1
1.069692E+3	4.523200E+2	2.563230E+1	-1.012317E+0	1.927730E-4	NaN	1.927730E-3	4.387413E-1	1.124585E+1
1.081546E+3	4.521200E+2	2.564363E+1	-1.011634E+0	1.918170E-4	NaN	1.918170E-3	4.375903E-1	1.122153E+1
1.093408E+3	4.519200E+2	2.565498E+1	-1.037720E+0	1.908930E-4	NaN	1.908930E-3	4.431989E-1	1.136976E+1
1.105550E+3	4.517100E+2	2.566691E+1	-9.976721E-1	1.898720E-4	NaN	1.898720E-3	4.451728E-1	1.142604E+1
1.114571E+3	4.515600E+2	2.567544E+1	-1.050200E+0	1.891070E-4	NaN	1.891070E-3	4.518171E-1	1.160151E+1
1.128854E+3	4.513100E+2	2.568966E+1	-8.679374E-1	1.879510E-4	NaN	1.879510E-3	4.479106E-1	1.150605E+1
1.140606E+3	4.511400E+2	2.569934E+1	-9.868421E-1	1.870910E-4	NaN	1.870910E-3	4.437950E-1	1.140473E+1
1.152158E+3	4.509500E+2	2.571017E+1	-9.710392E-1	1.862260E-4	NaN	1.862260E-3	4.409902E-1	1.133848E+1
1.163898E+3	4.507600E+2	2.572100E+1	-1.066080E+0	1.853300E-4	NaN	1.853300E-3	4.405250E-1	1.133112E+1
1.175717E+3	4.505500E+2	2.573299E+1	-1.027485E+0	1.843820E-4	NaN	1.843820E-3	4.449498E-1	1.144987E+1
1.187396E+3	4.503500E+2	2.574442E+1	-9.671180E-1	1.834030E-4	NaN	1.834030E-3	4.469742E-1	1.150709E+1
1.199804E+3	4.501500E+2	2.575586E+1	-1.032195E+0	1.824810E-4	NaN	1.824810E-3	4.474452E-1	1.152464E+1
1.212011E+3	4.499400E+2	2.576788E+1	-1.078859E+0	1.815000E-4	NaN	1.815000E-3	4.492157E-1	1.157506E+1
1.223690E+3	4.497300E+2	2.577991E+1	-9.155646E-1	1.805450E-4	NaN	1.805450E-3	4.510111E-1	1.162700E+1
1.235486E+3	4.495500E+2	2.579023E+1	-9.769998E-1	1.796530E-4	NaN	1.796530E-3	4.484025E-1	1.156491E+1
1.250225E+3	4.493100E+2	2.580401E+1	-9.560060E-1	1.785720E-4	NaN	1.785720E-3	4.425682E-1	1.141963E+1
1.261522E+3	4.491300E+2	2.581435E+1	-1.045730E+0	1.777720E-4	NaN	1.777720E-3	4.437821E-1	1.145554E+1
1.273571E+3	4.489200E+2	2.582643E+1	-9.258465E-1	1.768520E-4	NaN	1.768520E-3	4.459707E-1	1.151778E+1
1.285236E+3	4.487400E+2	2.583679E+1	-1.063650E+0	1.759530E-4	NaN	1.759530E-3	4.421932E-1	1.142520E+1
1.297082E+3	4.485300E+2	2.584888E+1	-1.037524E+0	1.750570E-4	NaN	1.750570E-3	4.360927E-1	1.127268E+1
1.308648E+3	4.483300E+2	2.586042E+1	-1.014713E+0	1.742090E-4	NaN	1.742090E-3	4.343560E-1	1.123244E+1
1.320474E+3	4.481300E+2	2.587196E+1	-1.036896E+0	1.733430E-4	NaN	1.733430E-3	4.429491E-1	1.145992E+1
1.332047E+3	4.479300E+2	2.588351E+1	-1.010016E+0	1.724020E-4	NaN	1.724020E-3	4.481753E-1	1.160023E+1
1.343928E+3	4.477300E+2	2.589507E+1	-9.651202E-1	1.715290E-4	NaN	1.715290E-3	4.483359E-1	1.160998E+1
1.355740E+3	4.475400E+2	2.590606E+1	-9.311741E-1	1.706950E-4	NaN	1.706950E-3	4.412323E-1	1.143117E+1
1.370560E+3	4.473100E+2	2.591938E+1	-1.019195E+0	1.696820E-4	NaN	1.696820E-3	4.466950E-1	1.157761E+1
1.382334E+3	4.471100E+2	2.593098E+1	-9.659380E-1	1.688370E-4	NaN	1.688370E-3	4.444059E-1	1.152285E+1
1.394136E+3	4.469200E+2	2.594200E+1	-1.068329E+0	1.679540E-4	NaN	1.679540E-3	4.352443E-1	1.129089E+1
1.403122E+3	4.467600E+2	2.595129E+1	-1.042184E+0	1.673150E-4	NaN	1.673150E-3	4.348004E-1	1.128500E+1
1.415212E+3	4.465500E+2	2.596350E+1	-9.725130E-1	1.664730E-4	NaN	1.664730E-3	4.335873E-1	1.125841E+1
1.430019E+3	4.463100E+2	2.597746E+1	-1.071975E+0	1.654200E-4	NaN	1.654200E-3	4.429838E-1	1.150641E+1
1.441773E+3	4.461000E+2	2.598969E+1	-1.004240E+0	1.645260E-4	NaN	1.645260E-3	4.515588E-1	1.173432E+1
1.450735E+3	4.459500E+2	2.599843E+1	-9.597575E-1	1.638690E-4	NaN	1.638690E-3	4.495082E-1	1.168751E+1
1.462613E+3	4.457600E+2	2.600951E+1	-9.703504E-1	1.630450E-4	NaN	1.630450E-3	4.452499E-1	1.158198E+1
1.477453E+3	4.455200E+2	2.602352E+1	-9.794656E-1	1.620390E-4	NaN	1.620390E-3	4.448514E-1	1.157589E+1
1.489092E+3	4.453300E+2	2.603463E+1	-9.587889E-1	1.612690E-4	NaN	1.612690E-3	4.399889E-1	1.145456E+1
1.500982E+3	4.451400E+2	2.604574E+1	-1.076555E+0	1.604380E-4	NaN	1.604380E-3	4.367775E-1	1.137663E+1
1.512686E+3	4.449300E+2	2.605803E+1	-1.019281E+0	1.596130E-4	NaN	1.596130E-3	4.408580E-1	1.148762E+1
1.524459E+3	4.447300E+2	2.606975E+1	-9.208731E-1	1.588070E-4	NaN	1.588070E-3	4.408344E-1	1.149212E+1
1.536187E+3	4.445500E+2	2.608031E+1	-1.074169E+0	1.580230E-4	NaN	1.580230E-3	4.452287E-1	1.161228E+1
1.547917E+3	4.443400E+2	2.609263E+1	-1.059803E+0	1.571690E-4	NaN	1.571690E-3	4.483167E-1	1.169777E+1
1.559806E+3	4.441300E+2	2.610497E+1	-9.397024E-1	1.563250E-4	NaN	1.563250E-3	4.432429E-1	1.157082E+1
1.571299E+3	4.439500E+2	2.611555E+1	-9.894187E-1	1.555580E-4	NaN	1.555580E-3	4.414758E-1	1.153014E+1
1.585853E+3	4.437100E+2	2.612968E+1	-9.948599E-1	1.546120E-4	NaN	1.546120E-3	4.453368E-1	1.163605E+1
1.597915E+3	4.435100E+2	2.614146E+1	-9.347327E-1	1.538240E-4	NaN	1.538240E-3	4.400391E-1	1.150272E+1
1.610111E+3	4.433200E+2	2.615267E+1	-1.077660E+0	1.530120E-4	NaN	1.530120E-3	4.467630E-1	1.168407E+1
1.621803E+3	4.431100E+2	2.616506E+1	-9.375814E-1	1.522260E-4	NaN	1.522260E-3	4.435777E-1	1.160597E+1
1.633322E+3	4.429300E+2	2.617569E+1	-1.017984E+0	1.514570E-4	NaN	1.514570E-3	4.438228E-1	1.161736E+1
1.645110E+3	4.427300E+2	2.618752E+1	-9.986859E-1	1.507120E-4	NaN	1.507120E-3	4.445046E-1	1.164076E+1
1.656525E+3	4.425400E+2	2.619876E+1	-1.099668E+0	1.499140E-4	NaN	1.499140E-3	4.444945E-1	1.164521E+1
1.667983E+3	4.423300E+2	2.621120E+1	-9.331260E-1	1.491330E-4	NaN	1.491330E-3	4.463849E-1	1.169987E+1
1.679557E+3	4.421500E+2	2.622187E+1	-9.925126E-1	1.483790E-4	NaN	1.483790E-3	4.449315E-1	1.166734E+1
1.691043E+3	4.419600E+2	2.623314E+1	-9.214744E-1	1.476710E-4	NaN	1.476710E-3	4.419382E-1	1.159445E+1
1.706019E+3	4.417300E+2	2.624680E+1	-1.071155E+0	1.467500E-4	NaN	1.467500E-3	4.339833E-1	1.139054E+1
1.717782E+3	4.415200E+2	2.625929E+1	-1.034304E+0	1.459970E-4	NaN	1.459970E-3	4.352920E-1	1.142981E+1
1.729384E+3	4.413200E+2	2.627119E+1	-9.658561E-1	1.452420E-4	NaN	1.452420E-3	4.310762E-1	1.132460E+1
1.741187E+3	4.411300E+2	2.628250E+1	-1.036090E+0	1.445120E-4	NaN	1.445120E-3	4.464134E-1	1.173283E+1
1.752769E+3	4.409300E+2	2.629442E+1	-9.763618E-1	1.437830E-4	NaN	1.437830E-3	4.508368E-1	1.185460E+1
1.764445E+3	4.407400E+2	2.630576E+1	-1.072158E+0	1.429790E-4	NaN	1.429790E-3	4.513229E-1	1.187271E+1
1.776197E+3	4.405300E+2	2.631830E+1	-1.013770E+0	1.422020E-4	NaN	1.422020E-3	4.537118E-1	1.194055E+1
1.788034E+3	4.403300E+2	2.633025E+1	-8.739611E-1	1.414500E-4	NaN	1.414500E-3	4.379357E-1	1.153112E+1
1.799705E+3	4.401600E+2	2.634042E+1	-1.028172E+0	1.407870E-4	NaN	1.407870E-3	4.358568E-1	1.148171E+1
1.814294E+3	4.399100E+2	2.635539E+1	-1.000966E+0	1.399230E-4	NaN	1.399230E-3	4.289491E-1	1.130480E+1
1.825683E+3	4.397200E+2	2.636678E+1	-1.088459E+0	1.392180E-4	NaN	1.392180E-3	4.344953E-1	1.145541E+1
1.837259E+3	4.395100E+2	2.637938E+1	-8.935611E-1	1.384910E-4	NaN	1.384910E-3	4.498088E-1	1.186490E+1
1.848674E+3	4.393400E+2	2.638958E+1	-9.342561E-1	1.377960E-4	NaN	1.377960E-3	4.458992E-1	1.176742E+1
1.860234E+3	4.391600E+2	2.640040E+1	-1.148325E+0	1.371160E-4	NaN	1.371160E-3	4.449333E-1	1.174747E+1
1.871729E+3	4.389400E+2	2.641363E+1	-1.052447E+0	1.363760E-4	NaN	1.363760E-3	4.361507E-1	1.152016E+1
1.883131E+3	4.387400E+2	2.642567E+1	-1.026010E+0	1.356390E-4	NaN	1.356390E-3	4.362309E-1	1.152752E+1
1.894242E+3	4.385500E+2	2.643712E+1	-9.301015E-1	1.349540E-4	NaN	1.349540E-3	4.439615E-1	1.173712E+1
1.908434E+3	4.383300E+2	2.645039E+1	-9.004237E-1	1.341730E-4	NaN	1.341730E-3	4.443891E-1	1.175407E+1
1.919762E+3	4.381600E+2	2.646065E+1	-9.692373E-1	1.335510E-4	NaN	1.335510E-3	4.439500E-1	1.174797E+1
1.934000E+3	4.379300E+2	2.647455E+1	-1.104972E+0	1.327240E-4	NaN	1.327240E-3	4.436732E-1	1.174616E+1
1.945403E+3	4.377200E+2	2.648725E+1	-1.054482E+0	1.319920E-4	NaN	1.319920E-3	4.470798E-1	1.184093E+1
1.956783E+3	4.375200E+2	2.649936E+1	-9.152086E-1	1.312850E-4	NaN	1.312850E-3	4.443329E-1	1.177468E+1
1.967928E+3	4.373500E+2	2.650966E+1	-1.068528E+0	1.306420E-4	NaN	1.306420E-3	4.506087E-1	1.194642E+1
1.981966E+3	4.371000E+2	2.652482E+1	-9.617954E-1	1.298100E-4	NaN	1.298100E-3	4.519847E-1	1.198788E+1
1.993195E+3	4.369200E+2	2.653575E+1	-9.504532E-1	1.291240E-4	NaN	1.291240E-3	4.467960E-1	1.185508E+1
2.004558E+3	4.367400E+2	2.654669E+1	-9.689575E-1	1.284960E-4	NaN	1.284960E-3	4.469186E-1	1.186497E+1
2.015704E+3	4.365600E+2	2.655763E+1	-9.767146E-1	1.278950E-4	NaN	1.278950E-3	4.380647E-1	1.163496E+1
2.029833E+3	4.363300E+2	2.657163E+1	-1.047029E+0	1.271070E-4	NaN	1.271070E-3	4.425379E-1	1.175861E+1
2.041294E+3	4.361300E+2	2.658382E+1	-1.014145E+0	1.264300E-4	NaN	1.264300E-3	4.478936E-1	1.190600E+1
2.052535E+3	4.359400E+2	2.659540E+1	-9.837763E-1	1.257510E-4	NaN	1.257510E-3	4.453356E-1	1.184392E+1
2.064123E+3	4.357500E+2	2.660700E+1	-1.055688E+0	1.251020E-4	NaN	1.251020E-3	4.455438E-1	1.185531E+1
2.075490E+3	4.355500E+2	2.661922E+1	-9.759547E-1	1.244560E-4	NaN	1.244560E-3	4.409908E-1	1.173941E+1
2.089630E+3	4.353200E+2	2.663328E+1	-1.074980E+0	1.236580E-4	NaN	1.236580E-3	4.466376E-1	1.189481E+1
2.100793E+3	4.351200E+2	2.664552E+1	-9.822506E-1	1.230040E-4	NaN	1.230040E-3	4.499809E-1	1.198928E+1
2.112399E+3	4.349300E+2	2.665716E+1	-9.838612E-1	1.223290E-4	NaN	1.223290E-3	4.469305E-1	1.191364E+1
2.123986E+3	4.347400E+2	2.666881E+1	-9.634255E-1	1.217130E-4	NaN	1.217130E-3	4.401229E-1	1.173818E+1
2.135196E+3	4.345600E+2	2.667986E+1	-1.003554E+0	1.211190E-4	NaN	1.211190E-3	4.378623E-1	1.168284E+1
2.149545E+3	4.343200E+2	2.669460E+1	-9.547383E-1	1.203700E-4	NaN	1.203700E-3	4.476255E-1	1.194822E+1
2.160857E+3	4.341400E+2	2.670567E+1	-9.576166E-1	1.197450E-4	NaN	1.197450E-3	4.481446E-1	1.196742E+1
2.172135E+3	4.339600E+2	2.671675E+1	-1.070186E+0	1.191170E-4	NaN	1.191170E-3	4.487457E-1	1.199010E+1
2.183348E+3	4.337600E+2	2.672907E+1	-9.906676E-1	1.185060E-4	NaN	1.185060E-3	4.413019E-1	1.179632E+1
2.197278E+3	4.335300E+2	2.674325E+1	-1.045752E+0	1.177620E-4	NaN	1.177620E-3	4.360734E-1	1.166157E+1
2.208753E+3	4.333300E+2	2.675559E+1	-1.055966E+0	1.171200E-4	NaN	1.171200E-3	4.421817E-1	1.183015E+1
2.220117E+3	4.331300E+2	2.676794E+1	-9.612817E-1	1.164990E-4	NaN	1.164990E-3	4.382387E-1	1.173033E+1
2.231352E+3	4.329500E+2	2.677907E+1	-9.911320E-1	1.159060E-4	NaN	1.159060E-3	4.352852E-1	1.165712E+1
2.242854E+3	4.327600E+2	2.679083E+1	-9.645628E-1	1.153390E-4	NaN	1.153390E-3	4.348671E-1	1.165119E+1
2.257161E+3	4.325300E+2	2.680508E+1	-1.015228E+0	1.146260E-4	NaN	1.146260E-3	4.367850E-1	1.170810E+1
2.268390E+3	4.323400E+2	2.681686E+1	-1.033295E+0	1.140350E-4	NaN	1.140350E-3	4.509657E-1	1.209350E+1
2.282326E+3	4.321000E+2	2.683175E+1	-9.200886E-1	1.132710E-4	NaN	1.132710E-3	4.567418E-1	1.225423E+1
2.294064E+3	4.319200E+2	2.684293E+1	-1.008403E+0	1.126510E-4	NaN	1.126510E-3	4.527523E-1	1.215284E+1
2.305369E+3	4.317300E+2	2.685475E+1	-1.064868E+0	1.120710E-4	NaN	1.120710E-3	4.494208E-1	1.206941E+1
2.316638E+3	4.315300E+2	2.686719E+1	-9.888108E-1	1.114790E-4	NaN	1.114790E-3	4.414335E-1	1.185992E+1
2.328167E+3	4.313400E+2	2.687903E+1	-1.022880E+0	1.108640E-4	NaN	1.108640E-3	4.483694E-1	1.205199E+1
2.339312E+3	4.311500E+2	2.689087E+1	-9.320059E-1	1.102980E-4	NaN	1.102980E-3	4.463560E-1	1.200341E+1
2.353475E+3	4.309300E+2	2.690460E+1	-1.029160E+0	1.095960E-4	NaN	1.095960E-3	4.440865E-1	1.194738E+1
2.364552E+3	4.307400E+2	2.691647E+1	-9.548227E-1	1.090590E-4	NaN	1.090590E-3	4.360132E-1	1.173572E+1
2.375863E+3	4.305600E+2	2.692772E+1	-1.113664E+0	1.084890E-4	NaN	1.084890E-3	4.371182E-1	1.177142E+1
2.387177E+3	4.303500E+2	2.694086E+1	-9.252120E-1	1.079240E-4	NaN	1.079240E-3	4.421160E-1	1.191126E+1
2.401444E+3	4.301300E+2	2.695464E+1	-9.847961E-1	1.072150E-4	NaN	1.072150E-3	4.467756E-1	1.204188E+1
2.413020E+3	4.299400E+2	2.696655E+1	-1.003521E+0	1.066660E-4	NaN	1.066660E-3	4.501289E-1	1.213849E+1
2.424380E+3	4.297500E+2	2.697848E+1	-1.163611E+0	1.060690E-4	NaN	1.060690E-3	4.505036E-1	1.215420E+1
2.435724E+3	4.295300E+2	2.699229E+1	-9.373373E-1	1.054550E-4	NaN	1.054550E-3	4.515571E-1	1.218853E+1
2.447246E+3	4.293500E+2	2.700361E+1	-9.626788E-1	1.048650E-4	NaN	1.048650E-3	4.421112E-1	1.193899E+1
2.461581E+3	4.291200E+2	2.701808E+1	-9.951117E-1	1.042140E-4	NaN	1.042140E-3	4.389226E-1	1.185845E+1
2.473037E+3	4.289300E+2	2.703005E+1	-9.862445E-1	1.036990E-4	NaN	1.036990E-3	4.375280E-1	1.182563E+1
2.484596E+3	4.287400E+2	2.704203E+1	-9.509554E-1	1.031550E-4	NaN	1.031550E-3	4.577503E-1	1.237882E+1
2.495953E+3	4.285600E+2	2.705339E+1	-9.662512E-1	1.025900E-4	NaN	1.025900E-3	4.631916E-1	1.253202E+1
2.510235E+3	4.283300E+2	2.706791E+1	-1.079322E+0	1.018700E-4	NaN	1.018700E-3	4.543551E-1	1.229852E+1
2.521909E+3	4.281200E+2	2.708119E+1	-1.064018E+0	1.012990E-4	NaN	1.012990E-3	4.474273E-1	1.211603E+1
2.533187E+3	4.279200E+2	2.709385E+1	-9.495340E-1	1.007560E-4	NaN	1.007560E-3	4.390148E-1	1.189413E+1
2.544561E+3	4.277400E+2	2.710525E+1	-1.066572E+0	1.002070E-4	NaN	1.002070E-3	4.483991E-1	1.215441E+1
2.555812E+3	4.275400E+2	2.711793E+1	-8.957134E-1	9.967000E-5	NaN	9.967000E-4	4.540765E-1	1.231378E+1
2.569879E+3	4.273300E+2	2.713126E+1	-9.715725E-1	9.905200E-5	NaN	9.905200E-4	4.429739E-1	1.201816E+1
2.580995E+3	4.271500E+2	2.714269E+1	-1.109350E+0	9.853500E-5	NaN	9.853500E-4	4.419168E-1	1.199506E+1
2.592353E+3	4.269400E+2	2.715604E+1	-1.021688E+0	9.800100E-5	NaN	9.800100E-4	4.369889E-1	1.186727E+1
2.603511E+3	4.267500E+2	2.716813E+1	-9.759547E-1	9.746900E-5	NaN	9.746900E-4	4.421691E-1	1.201305E+1
2.617651E+3	4.265200E+2	2.718278E+1	-9.434786E-1	9.683500E-5	NaN	9.683500E-4	4.497590E-1	1.222492E+1
2.629098E+3	4.263400E+2	2.719426E+1	-1.011266E+0	9.632000E-5	NaN	9.632000E-4	4.428416E-1	1.204267E+1
2.640371E+3	4.261500E+2	2.720638E+1	-1.097657E+0	9.581200E-5	NaN	9.581200E-4	4.418538E-1	1.202171E+1
2.651850E+3	4.259400E+2	2.721980E+1	-1.020134E+0	9.527200E-5	NaN	9.527200E-4	4.440633E-1	1.208753E+1
2.663025E+3	4.257500E+2	2.723194E+1	-9.655076E-1	9.473700E-5	NaN	9.473700E-4	4.497528E-1	1.224783E+1
2.677318E+3	4.255200E+2	2.724666E+1	-9.628243E-1	9.410200E-5	NaN	9.410200E-4	4.538773E-1	1.236573E+1
2.688535E+3	4.253400E+2	2.725819E+1	-9.523810E-1	9.361800E-5	NaN	9.361800E-4	4.448111E-1	1.212511E+1
2.699875E+3	4.251600E+2	2.726973E+1	-1.041450E+0	9.313600E-5	NaN	9.313600E-4	4.390619E-1	1.197435E+1
2.714278E+3	4.249100E+2	2.728578E+1	-1.016043E+0	9.249700E-5	NaN	9.249700E-4	4.393200E-1	1.198625E+1
2.725498E+3	4.247200E+2	2.729798E+1	-9.615385E-1	9.200100E-5	NaN	9.200100E-4	4.453586E-1	1.215629E+1
2.736730E+3	4.245400E+2	2.730956E+1	-9.892398E-1	9.152100E-5	NaN	9.152100E-4	4.526442E-1	1.236181E+1
2.748254E+3	4.243500E+2	2.732179E+1	-1.028983E+0	9.100000E-5	NaN	9.100000E-4	4.572281E-1	1.249274E+1
2.759916E+3	4.241500E+2	2.733467E+1	-1.032791E+0	9.048000E-5	NaN	9.048000E-4	4.498938E-1	1.229790E+1
2.771535E+3	4.239500E+2	2.734756E+1	-1.064585E+0	8.993700E-5	NaN	8.993700E-4	4.460362E-1	1.219831E+1
2.782807E+3	4.237500E+2	2.736047E+1	-9.335879E-1	8.945500E-5	NaN	8.945500E-4	4.396037E-1	1.202798E+1
2.796946E+3	4.235300E+2	2.737468E+1	-1.018676E+0	8.887300E-5	NaN	8.887300E-4	4.385948E-1	1.200633E+1
2.808137E+3	4.233400E+2	2.738697E+1	-9.703277E-1	8.842300E-5	NaN	8.842300E-4	4.455789E-1	1.220325E+1
2.822359E+3	4.231100E+2	2.740186E+1	-9.876115E-1	8.782100E-5	NaN	8.782100E-4	4.499590E-1	1.232902E+1
2.833902E+3	4.229200E+2	2.741417E+1	-9.987734E-1	8.733200E-5	NaN	8.733200E-4	4.557478E-1	1.249337E+1
2.845316E+3	4.227300E+2	2.742649E+1	-1.004848E+0	8.683300E-5	NaN	8.683300E-4	4.433914E-1	1.216119E+1
2.856661E+3	4.225400E+2	2.743882E+1	-1.093621E+0	8.636200E-5	NaN	8.636200E-4	4.450102E-1	1.221089E+1
2.868731E+3	4.223200E+2	2.745312E+1	-9.566835E-1	8.585600E-5	NaN	8.585600E-4	4.442569E-1	1.219556E+1
2.880020E+3	4.221400E+2	2.746482E+1	-1.012164E+0	8.536100E-5	NaN	8.536100E-4	4.485681E-1	1.232014E+1
2.891283E+3	4.219500E+2	2.747719E+1	-9.766454E-1	8.490200E-5	NaN	8.490200E-4	4.566056E-1	1.254678E+1
2.905413E+3	4.217200E+2	2.749217E+1	-9.200794E-1	8.433400E-5	NaN	8.433400E-4	4.509188E-1	1.239575E+1
2.916499E+3	4.215500E+2	2.750326E+1	-9.993863E-1	8.389500E-5	NaN	8.389500E-4	4.570770E-1	1.257143E+1
2.927906E+3	4.213600E+2	2.751566E+1	-9.712838E-1	8.343300E-5	NaN	8.343300E-4	4.537779E-1	1.248712E+1
2.942114E+3	4.211300E+2	2.753069E+1	-1.045752E+0	8.285100E-5	NaN	8.285100E-4	4.512162E-1	1.242182E+1
2.953589E+3	4.209300E+2	2.754377E+1	-1.009386E+0	8.238500E-5	NaN	8.238500E-4	4.515204E-1	1.243582E+1
2.964883E+3	4.207400E+2	2.755621E+1	-1.000527E+0	8.191300E-5	NaN	8.191300E-4	4.434466E-1	1.222004E+1
2.976277E+3	4.205500E+2	2.756866E+1	-1.156272E+0	8.145500E-5	NaN	8.145500E-4	4.466506E-1	1.231406E+1
2.987693E+3	4.203300E+2	2.758309E+1	-1.001581E+0	8.096000E-5	NaN	8.096000E-4	4.510758E-1	1.244196E+1
2.999075E+3	4.201400E+2	2.759556E+1	-9.277481E-1	8.048800E-5	NaN	8.048800E-4	4.606582E-1	1.271181E+1
3.013303E+3	4.199200E+2	2.761002E+1	-8.973344E-1	7.994100E-5	NaN	7.994100E-4	4.565260E-1	1.260428E+1
3.024670E+3	4.197500E+2	2.762120E+1	-1.124900E+0	7.951600E-5	NaN	7.951600E-4	4.513043E-1	1.246642E+1
3.035871E+3	4.195400E+2	2.763503E+1	-9.418509E-1	7.908000E-5	NaN	7.908000E-4	4.508777E-1	1.245989E+1
3.050523E+3	4.193100E+2	2.765019E+1	-9.801634E-1	7.851000E-5	NaN	7.851000E-4	4.576123E-1	1.265180E+1
3.059093E+3	4.191700E+2	2.765942E+1	-9.700548E-1	7.816500E-5	NaN	7.816500E-4	4.600950E-1	1.272725E+1
3.073319E+3	4.189400E+2	2.767461E+1	-1.100917E+0	7.761300E-5	NaN	7.761300E-4	4.507389E-1	1.247443E+1
3.084764E+3	4.187300E+2	2.768849E+1	-9.961552E-1	7.716700E-5	NaN	7.716700E-4	4.447140E-1	1.231270E+1
3.096208E+3	4.185400E+2	2.770106E+1	-1.032258E+0	7.671900E-5	NaN	7.671900E-4	4.473198E-1	1.239165E+1
3.107833E+3	4.183400E+2	2.771430E+1	-9.697822E-1	7.627400E-5	NaN	7.627400E-4	4.603669E-1	1.275907E+1
3.122063E+3	4.181100E+2	2.772954E+1	-9.435611E-1	7.573300E-5	NaN	7.573300E-4	4.591081E-1	1.273003E+1
3.133509E+3	4.179300E+2	2.774149E+1	-1.021711E+0	7.530000E-5	NaN	7.530000E-4	4.560761E-1	1.265202E+1
3.145254E+3	4.177300E+2	2.775477E+1	-1.016586E+0	7.486400E-5	NaN	7.486400E-4	4.489790E-1	1.246133E+1
3.156468E+3	4.175400E+2	2.776740E+1	-9.907013E-1	7.445100E-5	NaN	7.445100E-4	4.415793E-1	1.226136E+1
3.167975E+3	4.173500E+2	2.778004E+1	-1.002022E+0	7.402400E-5	NaN	7.402400E-4	4.478155E-1	1.244077E+1
3.179352E+3	4.171600E+2	2.779269E+1	-9.442060E-1	7.362100E-5	NaN	7.362100E-4	4.493087E-1	1.248814E+1
3.193332E+3	4.169400E+2	2.780736E+1	-1.070186E+0	7.311800E-5	NaN	7.311800E-4	4.467308E-1	1.242239E+1
3.204545E+3	4.167400E+2	2.782070E+1	-1.106622E+0	7.269100E-5	NaN	7.269100E-4	4.485597E-1	1.247899E+1
3.215931E+3	4.165300E+2	2.783473E+1	-1.014506E+0	7.224500E-5	NaN	7.224500E-4	4.546981E-1	1.265614E+1
3.227168E+3	4.163400E+2	2.784743E+1	-8.818589E-1	7.182600E-5	NaN	7.182600E-4	4.583904E-1	1.276487E+1
3.241456E+3	4.161300E+2	2.786149E+1	-9.658380E-1	7.133400E-5	NaN	7.133400E-4	4.635847E-1	1.291552E+1
3.252638E+3	4.159500E+2	2.787354E+1	-9.465381E-1	7.096700E-5	NaN	7.096700E-4	4.550659E-1	1.268502E+1
3.264048E+3	4.157700E+2	2.788561E+1	-1.059846E+0	7.055900E-5	NaN	7.055900E-4	4.469641E-1	1.246532E+1
3.278201E+3	4.155200E+2	2.790239E+1	-1.036359E+0	7.004900E-5	NaN	7.004900E-4	4.460064E-1	1.244400E+1
3.289780E+3	4.153200E+2	2.791582E+1	-1.032235E+0	6.962600E-5	NaN	6.962600E-4	4.470542E-1	1.247860E+1
3.300824E+3	4.151300E+2	2.792860E+1	-9.437260E-1	6.923900E-5	NaN	6.923900E-4	4.519124E-1	1.262127E+1
3.312268E+3	4.149500E+2	2.794072E+1	-1.084898E+0	6.883700E-5	NaN	6.883700E-4	4.521526E-1	1.263398E+1
3.323882E+3	4.147400E+2	2.795486E+1	-1.030741E+0	6.841200E-5	NaN	6.841200E-4	4.594857E-1	1.284512E+1
3.334942E+3	4.145500E+2	2.796768E+1	-9.318086E-1	6.801700E-5	NaN	6.801700E-4	4.623932E-1	1.293206E+1
3.349108E+3	4.143300E+2	2.798253E+1	-9.400296E-1	6.753100E-5	NaN	6.753100E-4	4.645665E-1	1.299925E+1
3.360597E+3	4.141500E+2	2.799469E+1	-1.057828E+0	6.714600E-5	NaN	6.714600E-4	4.583659E-1	1.283192E+1
3.371941E+3	4.139500E+2	2.800821E+1	-1.043751E+0	6.674900E-5	NaN	6.674900E-4	4.470341E-1	1.252142E+1
3.383438E+3	4.137500E+2	2.802175E+1	-9.885387E-1	6.634800E-5	NaN	6.634800E-4	4.505440E-1	1.262519E+1
3.397398E+3	4.135200E+2	2.803734E+1	-9.238666E-1	6.589100E-5	NaN	6.589100E-4	4.492940E-1	1.259635E+1
3.409088E+3	4.133400E+2	2.804955E+1	-1.098901E+0	6.550000E-5	NaN	6.550000E-4	4.541949E-1	1.273984E+1
3.420554E+3	4.131300E+2	2.806381E+1	-9.748589E-1	6.511400E-5	NaN	6.511400E-4	4.585799E-1	1.286929E+1
3.432248E+3	4.129400E+2	2.807672E+1	-1.015409E+0	6.470600E-5	NaN	6.470600E-4	4.622777E-1	1.297870E+1
3.443475E+3	4.127500E+2	2.808964E+1	-9.593178E-1	6.432000E-5	NaN	6.432000E-4	4.700494E-1	1.320405E+1
3.454733E+3	4.125700E+2	2.810190E+1	-9.830460E-1	6.394300E-5	NaN	6.394300E-4	4.609753E-1	1.295519E+1
3.468771E+3	4.123400E+2	2.811757E+1	-1.000175E+0	6.348900E-5	NaN	6.348900E-4	4.557167E-1	1.281394E+1
3.480169E+3	4.121500E+2	2.813053E+1	-1.020264E+0	6.312400E-5	NaN	6.312400E-4	4.540720E-1	1.277279E+1
3.494283E+3	4.119100E+2	2.814693E+1	-9.600000E-1	6.265700E-5	NaN	6.265700E-4	4.532482E-1	1.275665E+1
3.503033E+3	4.117700E+2	2.815650E+1	-1.024765E+0	6.237200E-5	NaN	6.237200E-4	4.602967E-1	1.296093E+1
3.517085E+3	4.115300E+2	2.817292E+1	-8.990745E-1	6.192200E-5	NaN	6.192200E-4	4.628103E-1	1.303855E+1
3.528430E+3	4.113600E+2	2.818456E+1	-1.073345E+0	6.156700E-5	NaN	6.156700E-4	4.643290E-1	1.308693E+1
3.540169E+3	4.111500E+2	2.819895E+1	-1.047669E+0	6.116500E-5	NaN	6.116500E-4	4.616412E-1	1.301832E+1
3.551623E+3	4.109500E+2	2.821268E+1	-1.086863E+0	6.077100E-5	NaN	6.077100E-4	4.607752E-1	1.299986E+1
3.563216E+3	4.107400E+2	2.822710E+1	-8.895792E-1	6.039200E-5	NaN	6.039200E-4	4.617915E-1	1.303472E+1
3.577380E+3	4.105300E+2	2.824154E+1	-9.497010E-1	5.996400E-5	NaN	5.996400E-4	4.554262E-1	1.286131E+1
3.588752E+3	4.103500E+2	2.825393E+1	-1.045205E+0	5.963300E-5	NaN	5.963300E-4	4.540227E-1	1.282883E+1
3.600233E+3	4.101500E+2	2.826771E+1	-9.950249E-1	5.928000E-5	NaN	5.928000E-4	4.421713E-1	1.249956E+1
3.614705E+3	4.099100E+2	2.828426E+1	-1.115242E+0	5.883300E-5	NaN	5.883300E-4	4.439112E-1	1.255497E+1
3.623313E+3	4.097500E+2	2.829530E+1	-1.011733E+0	5.855900E-5	NaN	5.855900E-4	4.548080E-1	1.286962E+1
3.637546E+3	4.095100E+2	2.831188E+1	-9.598464E-1	5.811900E-5	NaN	5.811900E-4	4.620209E-1	1.308053E+1
3.650048E+3	4.093100E+2	2.832572E+1	-1.000667E+0	5.772700E-5	NaN	5.772700E-4	4.668057E-1	1.322149E+1
3.662040E+3	4.091100E+2	2.833957E+1	-1.028329E+0	5.735700E-5	NaN	5.735700E-4	4.702195E-1	1.332547E+1
3.671959E+3	4.089400E+2	2.835135E+1	-9.457329E-1	5.705500E-5	NaN	5.705500E-4	4.620683E-1	1.310098E+1
3.685282E+3	4.087300E+2	2.836591E+1	-1.021103E+0	5.665200E-5	NaN	5.665200E-4	4.618541E-1	1.310106E+1
3.697034E+3	4.085300E+2	2.837980E+1	-9.578222E-1	5.630800E-5	NaN	5.630800E-4	4.577796E-1	1.299141E+1
3.708936E+3	4.083400E+2	2.839301E+1	-1.043478E+0	5.596000E-5	NaN	5.596000E-4	4.539784E-1	1.288981E+1
3.720436E+3	4.081400E+2	2.840692E+1	-9.745256E-1	5.561900E-5	NaN	5.561900E-4	4.622874E-1	1.313261E+1
3.732134E+3	4.079500E+2	2.842015E+1	-9.593326E-1	5.527400E-5	NaN	5.527400E-4	4.665425E-1	1.325988E+1
3.746519E+3	4.077200E+2	2.843618E+1	-1.013685E+0	5.485400E-5	NaN	5.485400E-4	4.678331E-1	1.330322E+1
3.758357E+3	4.075200E+2	2.845014E+1	-1.100148E+0	5.449400E-5	NaN	5.449400E-4	4.697290E-1	1.336261E+1
3.769810E+3	4.073100E+2	2.846481E+1	-9.621993E-1	5.413800E-5	NaN	5.413800E-4	4.609841E-1	1.312148E+1
3.778540E+3	4.071700E+2	2.847459E+1	-1.050935E+0	5.386900E-5	NaN	5.386900E-4	4.674497E-1	1.331173E+1
3.792813E+3	4.069200E+2	2.849209E+1	-8.435329E-1	5.346300E-5	NaN	5.346300E-4	4.620207E-1	1.316349E+1
3.804905E+3	4.067500E+2	2.850400E+1	-1.068281E+0	5.313100E-5	NaN	5.313100E-4	4.563891E-1	1.300928E+1
3.816138E+3	4.065500E+2	2.851802E+1	-9.819967E-1	5.282600E-5	NaN	5.282600E-4	4.529395E-1	1.291756E+1
3.830802E+3	4.063100E+2	2.853486E+1	-1.118881E+0	5.241000E-5	NaN	5.241000E-4	4.513669E-1	1.287870E+1
3.839382E+3	4.061500E+2	2.854610E+1	-9.528413E-1	5.216200E-5	NaN	5.216200E-4	4.671285E-1	1.333491E+1
3.853865E+3	4.059200E+2	2.856228E+1	-9.533898E-1	5.175200E-5	NaN	5.175200E-4	4.683358E-1	1.337646E+1
3.865193E+3	4.057400E+2	2.857495E+1	-1.070568E+0	5.143600E-5	NaN	5.143600E-4	4.776871E-1	1.364942E+1
3.876402E+3	4.055400E+2	2.858904E+1	-9.661836E-1	5.111100E-5	NaN	5.111100E-4	4.696540E-1	1.342695E+1
3.887580E+3	4.053600E+2	2.860174E+1	-1.044296E+0	5.078600E-5	NaN	5.078600E-4	4.677889E-1	1.338046E+1
3.899071E+3	4.051600E+2	2.861586E+1	-9.716257E-1	5.046900E-5	NaN	5.046900E-4	4.689218E-1	1.341917E+1
3.913274E+3	4.049300E+2	2.863211E+1	-9.599147E-1	5.008100E-5	NaN	5.008100E-4	4.631610E-1	1.326087E+1
3.924525E+3	4.047500E+2	2.864484E+1	-9.865599E-1	4.978400E-5	NaN	4.978400E-4	4.672040E-1	1.338325E+1
3.938513E+3	4.045200E+2	2.866113E+1	-9.978992E-1	4.941400E-5	NaN	4.941400E-4	4.714921E-1	1.351272E+1
3.949937E+3	4.043300E+2	2.867460E+1	-9.529692E-1	4.909900E-5	NaN	4.909900E-4	4.615024E-1	1.323313E+1
3.961270E+3	4.041500E+2	2.868737E+1	-1.164637E+0	4.878800E-5	NaN	4.878800E-4	4.625497E-1	1.326993E+1
3.972604E+3	4.039300E+2	2.870299E+1	-9.526330E-1	4.848000E-5	NaN	4.848000E-4	4.634740E-1	1.330333E+1
3.983941E+3	4.037500E+2	2.871579E+1	-1.020697E+0	4.816800E-5	NaN	4.816800E-4	4.594636E-1	1.319395E+1
3.998049E+3	4.035100E+2	2.873287E+1	-1.108417E+0	4.778100E-5	NaN	4.778100E-4	4.729416E-1	1.358820E+1
4.006710E+3	4.033500E+2	2.874427E+1	-9.108474E-1	4.754800E-5	NaN	4.754800E-4	4.689573E-1	1.347988E+1
4.021202E+3	4.031300E+2	2.875995E+1	-9.684362E-1	4.718000E-5	NaN	4.718000E-4	4.701413E-1	1.352167E+1
4.032354E+3	4.029500E+2	2.877280E+1	-9.666573E-1	4.689700E-5	NaN	4.689700E-4	4.725067E-1	1.359582E+1
4.046630E+3	4.027200E+2	2.878923E+1	-9.968520E-1	4.654100E-5	NaN	4.654100E-4	4.635946E-1	1.334615E+1
4.058066E+3	4.025300E+2	2.880282E+1	-1.048951E+0	4.624600E-5	NaN	4.624600E-4	4.613919E-1	1.328892E+1
4.069506E+3	4.023300E+2	2.881714E+1	-1.012164E+0	4.594700E-5	NaN	4.594700E-4	4.604524E-1	1.326891E+1
4.080769E+3	4.021400E+2	2.883076E+1	-1.034840E+0	4.565900E-5	NaN	4.565900E-4	4.603354E-1	1.327199E+1
4.092365E+3	4.019400E+2	2.884510E+1	-1.057362E+0	4.535700E-5	NaN	4.535700E-4	4.652325E-1	1.341967E+1
4.103714E+3	4.017400E+2	2.885946E+1	-9.884679E-1	4.505700E-5	NaN	4.505700E-4	4.726026E-1	1.363917E+1
4.115247E+3	4.015500E+2	2.887312E+1	-9.238522E-1	4.476400E-5	NaN	4.476400E-4	4.788904E-1	1.382726E+1
4.129535E+3	4.013300E+2	2.888894E+1	-9.440559E-1	4.441900E-5	NaN	4.441900E-4	4.679074E-1	1.351707E+1
4.140975E+3	4.011500E+2	2.890191E+1	-1.119304E+0	4.414300E-5	NaN	4.414300E-4	4.593987E-1	1.327830E+1
4.152232E+3	4.009400E+2	2.891704E+1	-9.727215E-1	4.387000E-5	NaN	4.387000E-4	4.536693E-1	1.311927E+1
4.166419E+3	4.007100E+2	2.893364E+1	-1.018403E+0	4.352600E-5	NaN	4.352600E-4	4.628674E-1	1.339110E+1
4.177613E+3	4.005200E+2	2.894737E+1	-9.286328E-1	4.325000E-5	NaN	4.325000E-4	4.769172E-1	1.380460E+1
4.189243E+3	4.003400E+2	2.896038E+1	-1.002639E+0	4.296700E-5	NaN	4.296700E-4	4.677395E-1	1.354653E+1
4.200613E+3	4.001500E+2	2.897413E+1	-1.114354E+0	4.269500E-5	NaN	4.269500E-4	4.658470E-1	1.349895E+1
4.211920E+3	3.999400E+2	2.898935E+1	-1.011449E+0	4.241400E-5	NaN	4.241400E-4	4.624411E-1	1.340575E+1
4.226157E+3	3.997000E+2	2.900676E+1	-9.910803E-1	4.205800E-5	NaN	4.205800E-4	4.731165E-1	1.372215E+1
4.235238E+3	3.995500E+2	2.901764E+1	-9.269210E-1	4.184300E-5	NaN	4.184300E-4	4.800574E-1	1.393080E+1
4.250126E+3	3.993200E+2	2.903436E+1	-9.804765E-1	4.149900E-5	NaN	4.149900E-4	4.735311E-1	1.374879E+1
4.261753E+3	3.991300E+2	2.904818E+1	-1.031194E+0	4.123600E-5	NaN	4.123600E-4	4.661676E-1	1.354124E+1
4.273390E+3	3.989300E+2	2.906274E+1	-1.073803E+0	4.096100E-5	NaN	4.096100E-4	4.609526E-1	1.339689E+1
4.285124E+3	3.987200E+2	2.907805E+1	-9.944477E-1	4.067800E-5	NaN	4.067800E-4	4.664709E-1	1.356384E+1
4.297191E+3	3.985200E+2	2.909264E+1	-9.536676E-1	4.039600E-5	NaN	4.039600E-4	4.723547E-1	1.374185E+1
4.309774E+3	3.983200E+2	2.910725E+1	-9.780748E-1	4.011400E-5	NaN	4.011400E-4	4.751591E-1	1.383060E+1
4.322043E+3	3.981200E+2	2.912187E+1	-1.054296E+0	3.983600E-5	NaN	3.983600E-4	4.756733E-1	1.385233E+1
4.333425E+3	3.979200E+2	2.913651E+1	-9.951986E-1	3.956500E-5	NaN	3.956500E-4	4.760767E-1	1.387084E+1
4.344880E+3	3.977300E+2	2.915043E+1	-9.867567E-1	3.929800E-5	NaN	3.929800E-4	4.784285E-1	1.394604E+1
4.356433E+3	3.975400E+2	2.916436E+1	-9.556676E-1	3.903800E-5	NaN	3.903800E-4	4.777211E-1	1.393300E+1
4.367734E+3	3.973600E+2	2.917757E+1	-9.813682E-1	3.879000E-5	NaN	3.879000E-4	4.761809E-1	1.389460E+1
4.381796E+3	3.971300E+2	2.919447E+1	-9.621381E-1	3.848500E-5	NaN	3.848500E-4	4.766152E-1	1.391391E+1
4.393021E+3	3.969500E+2	2.920771E+1	-1.016949E+0	3.823900E-5	NaN	3.823900E-4	4.729051E-1	1.381235E+1
4.404821E+3	3.967500E+2	2.922243E+1	-1.051617E+0	3.797100E-5	NaN	3.797100E-4	4.777699E-1	1.396248E+1
4.416232E+3	3.965500E+2	2.923717E+1	-9.670638E-1	3.771600E-5	NaN	3.771600E-4	4.793906E-1	1.401641E+1
4.430502E+3	3.963200E+2	2.925414E+1	-1.026195E+0	3.739800E-5	NaN	3.739800E-4	4.722310E-1	1.381419E+1
4.441611E+3	3.961300E+2	2.926817E+1	-1.118310E+0	3.714700E-5	NaN	3.714700E-4	4.735786E-1	1.386034E+1
4.452878E+3	3.959200E+2	2.928369E+1	-9.467871E-1	3.689900E-5	NaN	3.689900E-4	4.728414E-1	1.384644E+1
4.464285E+3	3.957400E+2	2.929701E+1	-9.371672E-1	3.665200E-5	NaN	3.665200E-4	4.713835E-1	1.381072E+1
4.478370E+3	3.955200E+2	2.931331E+1	-1.030751E+0	3.636200E-5	NaN	3.636200E-4	4.800675E-1	1.407202E+1
4.490012E+3	3.953200E+2	2.932814E+1	-9.314360E-1	3.612400E-5	NaN	3.612400E-4	4.777575E-1	1.401078E+1
4.501607E+3	3.951400E+2	2.934150E+1	-1.003875E+0	3.588100E-5	NaN	3.588100E-4	4.802970E-1	1.409262E+1
4.512963E+3	3.949500E+2	2.935561E+1	-9.970264E-1	3.563700E-5	NaN	3.563700E-4	4.812687E-1	1.412837E+1
4.524397E+3	3.947600E+2	2.936974E+1	-1.047852E+0	3.539600E-5	NaN	3.539600E-4	4.739778E-1	1.392101E+1
4.535849E+3	3.945600E+2	2.938463E+1	-1.034304E+0	3.515500E-5	NaN	3.515500E-4	4.729191E-1	1.389673E+1
4.547451E+3	3.943600E+2	2.939953E+1	-1.027046E+0	3.490500E-5	NaN	3.490500E-4	4.764293E-1	1.400731E+1
4.559135E+3	3.941600E+2	2.941445E+1	-9.654400E-1	3.465700E-5	NaN	3.465700E-4	4.803677E-1	1.413000E+1
4.573429E+3	3.939300E+2	2.943162E+1	-9.488666E-1	3.436900E-5	NaN	3.436900E-4	4.706400E-1	1.385173E+1
4.584811E+3	3.937500E+2	2.944508E+1	-1.046025E+0	3.415000E-5	NaN	3.415000E-4	4.706106E-1	1.385767E+1
4.599151E+3	3.935000E+2	2.946379E+1	-9.428197E-1	3.387000E-5	NaN	3.387000E-4	4.740044E-1	1.396470E+1
4.610606E+3	3.933200E+2	2.947727E+1	-9.956332E-1	3.363800E-5	NaN	3.363800E-4	4.765864E-1	1.404770E+1
4.622056E+3	3.931300E+2	2.949152E+1	-1.051248E+0	3.340300E-5	NaN	3.340300E-4	4.837015E-1	1.426553E+1
4.633471E+3	3.929300E+2	2.950653E+1	-9.775339E-1	3.317400E-5	NaN	3.317400E-4	4.781216E-1	1.410751E+1
4.645133E+3	3.927400E+2	2.952080E+1	-1.024259E+0	3.294400E-5	NaN	3.294400E-4	4.717153E-1	1.392562E+1
4.656263E+3	3.925500E+2	2.953509E+1	-1.093750E+0	3.271800E-5	NaN	3.271800E-4	4.837949E-1	1.428965E+1
