Repository: speedcoder107/kakalioslab

File: fast and slow cooling/fast_and_slow_cool_old_2024_with_variable_time/slow_cool_old_2024/slow cooling at 450K at 1k per minute/COND/slow cooling at 450K at 1k per minute_2024.05.29_COND_FILE END.txt (part 1 of 2)
5/29/2024									
4:27 PM									
slow cooling at 450K at 1k per minute_2024.05.29_COND_FILE END.txt									
									
Data taken by: Akshat Sharma									
ammeter is Keithley 6517A at GPIB0::27::INSTR									
voltage source is Keithley 6517A at GPIB0::27::INSTR									
temperature controller is Lake Shore 330 at GPIB0::12::INSTR with the settings: control sensor=A;sample sensor=;loop=1									
Readings: 5									
Voltage (V): 100									
Geo Factor: 1000									
Ea Window (pts): 5									
Shut off V when done?: TRUE									
Mconnect?: TRUE									
Use Abs(Cond)?: TRUE									
Rate (K/min): 1									
Heater: High									
DESCRIPTION									
********************
Time (s)	Temperature (K)	1/kT (1/eV)	Rate (K/min)	Current (A)	Current Std Dev/Mean	Conductivity (Ohm-cm)^-1	Ea (eV)	Reduced Ea
5.003400E+1	4.498300E+2	2.577418E+1	-1.386322E+0	2.201920E-4	1.293488E-3	2.201920E-3	NaN	NaN
5.869000E+1	4.496300E+2	2.578565E+1	-1.490419E+0	2.189340E-4	1.553181E-3	2.189340E-3	NaN	NaN
6.714400E+1	4.494200E+2	2.579769E+1	-1.219512E+0	2.176000E-4	1.500092E-3	2.176000E-3	5.179069E-1	1.336020E+1
7.550800E+1	4.492500E+2	2.580746E+1	-1.208338E+0	2.162560E-4	1.881637E-3	2.162560E-3	5.157685E-1	1.331051E+1
8.543900E+1	4.490500E+2	2.581895E+1	-9.291521E-1	2.152480E-4	1.256688E-3	2.152480E-3	4.982058E-1	1.286290E+1
9.577100E+1	4.488900E+2	2.582815E+1	-9.967649E-1	2.141720E-4	1.019970E-3	2.141720E-3	4.835044E-1	1.248826E+1
1.072080E+2	4.487000E+2	2.583909E+1	-8.724935E-1	2.130840E-4	8.777262E-4	2.130840E-3	4.866987E-1	1.257693E+1
1.202740E+2	4.485100E+2	2.585004E+1	-1.100654E+0	2.118840E-4	9.858128E-4	2.118840E-3	4.676510E-1	1.209013E+1
1.328120E+2	4.482800E+2	2.586330E+1	-1.110169E+0	2.106500E-4	1.066275E-3	2.106500E-3	4.619791E-1	1.194825E+1
1.457830E+2	4.480400E+2	2.587715E+1	-1.005124E+0	2.093300E-4	1.179384E-3	2.093300E-3	4.624007E-1	1.196411E+1
1.559310E+2	4.478700E+2	2.588698E+1	-1.031194E+0	2.083760E-4	9.773985E-4	2.083760E-3	4.836731E-1	1.252062E+1
1.675680E+2	4.476700E+2	2.589854E+1	-1.184600E+0	2.071680E-4	1.237446E-3	2.071680E-3	4.997290E-1	1.294279E+1
1.776980E+2	4.474700E+2	2.591012E+1	-9.494386E-1	2.059340E-4	1.322560E-3	2.059340E-3	4.977705E-1	1.289709E+1
1.909690E+2	4.472600E+2	2.592228E+1	-1.006016E+0	2.046880E-4	9.966867E-4	2.046880E-3	4.884018E-1	1.266008E+1
2.011080E+2	4.470900E+2	2.593214E+1	-9.741013E-1	2.037700E-4	7.996354E-4	2.037700E-3	4.741137E-1	1.229543E+1
2.140430E+2	4.468800E+2	2.594433E+1	-1.100533E+0	2.025700E-4	8.740648E-4	2.025700E-3	4.624359E-1	1.199815E+1
2.254920E+2	4.466700E+2	2.595652E+1	-1.071702E+0	2.014480E-4	1.387009E-3	2.014480E-3	4.637447E-1	1.203708E+1
2.372490E+2	4.464600E+2	2.596873E+1	-1.021190E+0	2.003560E-4	8.749413E-4	2.003560E-3	4.620626E-1	1.199874E+1
2.490000E+2	4.462600E+2	2.598037E+1	-1.007958E+0	1.992298E-4	1.268721E-3	1.992298E-3	4.594046E-1	1.193539E+1
2.603100E+2	4.460700E+2	2.599144E+1	-1.112779E+0	1.982122E-4	1.052900E-3	1.982122E-3	4.659694E-1	1.211125E+1
2.716330E+2	4.458600E+2	2.600368E+1	-9.410945E-1	1.971622E-4	8.857619E-4	1.971622E-3	4.629814E-1	1.203889E+1
2.831090E+2	4.456800E+2	2.601418E+1	-1.029689E+0	1.961136E-4	9.618070E-4	1.961136E-3	4.715286E-1	1.226684E+1
2.947630E+2	4.454800E+2	2.602586E+1	-9.955502E-1	1.950868E-4	1.093904E-3	1.950868E-3	4.799185E-1	1.249102E+1
3.080220E+2	4.452600E+2	2.603872E+1	-1.047556E+0	1.938534E-4	1.191966E-3	1.938534E-3	4.772571E-1	1.242686E+1
3.200500E+2	4.450500E+2	2.605101E+1	-9.379628E-1	1.927162E-4	1.066366E-3	1.927162E-3	4.740794E-1	1.234946E+1
3.322040E+2	4.448600E+2	2.606213E+1	-1.039061E+0	1.916988E-4	1.102916E-3	1.916988E-3	4.581554E-1	1.194072E+1
3.425980E+2	4.446800E+2	2.607268E+1	-1.081674E+0	1.908158E-4	1.177874E-3	1.908158E-3	4.496279E-1	1.172363E+1
3.553560E+2	4.444500E+2	2.608617E+1	-1.055925E+0	1.896812E-4	1.038634E-3	1.896812E-3	4.566101E-1	1.191040E+1
3.655840E+2	4.442700E+2	2.609674E+1	-9.457093E-1	1.887706E-4	1.246984E-3	1.887706E-3	4.713141E-1	1.229954E+1
3.770040E+2	4.440900E+2	2.610732E+1	-9.921082E-1	1.877602E-4	1.136439E-3	1.877602E-3	4.917767E-1	1.283984E+1
3.903090E+2	4.438700E+2	2.612026E+1	-1.027133E+0	1.866012E-4	1.089579E-3	1.866012E-3	4.846961E-1	1.266087E+1
4.019920E+2	4.436700E+2	2.613204E+1	-1.050788E+0	1.854526E-4	1.459122E-3	1.854526E-3	4.873049E-1	1.273390E+1
4.151250E+2	4.434400E+2	2.614559E+1	-9.128078E-1	1.843842E-4	1.143137E-3	1.843842E-3	4.652764E-1	1.216401E+1
4.256420E+2	4.432800E+2	2.615503E+1	-1.025641E+0	1.834018E-4	1.160472E-3	1.834018E-3	4.154967E-1	1.086799E+1
4.373420E+2	4.430800E+2	2.616683E+1	-1.005714E+0	1.826362E-4	4.488197E-4	1.826362E-3	3.824947E-1	1.000932E+1
4.504670E+2	4.428600E+2	2.617983E+1	-1.057683E+0	1.818550E-4	1.167598E-3	1.818550E-3	3.781664E-1	9.899546E+0
4.606780E+2	4.426800E+2	2.619048E+1	-9.732776E-1	1.811354E-4	9.924090E-4	1.811354E-3	4.231920E-1	1.108333E+1
4.723910E+2	4.424900E+2	2.620172E+1	-9.841443E-1	1.801212E-4	9.377757E-4	1.801212E-3	4.523594E-1	1.185342E+1
4.851940E+2	4.422800E+2	2.621416E+1	-1.141770E+0	1.790396E-4	1.741327E-3	1.790396E-3	4.640293E-1	1.216422E+1
4.967550E+2	4.420600E+2	2.622721E+1	-9.370120E-1	1.780826E-4	7.284914E-4	1.780826E-3	4.405261E-1	1.155342E+1
5.082810E+2	4.418800E+2	2.623789E+1	-1.014136E+0	1.771508E-4	8.295269E-4	1.771508E-3	4.217220E-1	1.106534E+1
5.212970E+2	4.416600E+2	2.625096E+1	-9.600808E-1	1.762668E-4	9.263377E-4	1.762668E-3	4.227500E-1	1.109757E+1
5.331710E+2	4.414700E+2	2.626226E+1	-1.064639E+0	1.754620E-4	9.767173E-4	1.754620E-3	4.133978E-1	1.085661E+1
5.450060E+2	4.412600E+2	2.627476E+1	-9.885536E-1	1.744726E-4	1.089800E-3	1.744726E-3	4.107876E-1	1.079340E+1
5.565380E+2	4.410700E+2	2.628608E+1	-1.068159E+0	1.736904E-4	1.030502E-3	1.736904E-3	4.147923E-1	1.090330E+1
5.683340E+2	4.408600E+2	2.629860E+1	-9.667571E-1	1.728824E-4	8.817810E-4	1.728824E-3	4.197291E-1	1.103803E+1
5.801260E+2	4.406700E+2	2.630994E+1	-1.023541E+0	1.719626E-4	1.096169E-3	1.719626E-3	4.437518E-1	1.167471E+1
5.918500E+2	4.404700E+2	2.632188E+1	-9.473684E-1	1.710528E-4	1.083845E-3	1.710528E-3	4.486240E-1	1.180883E+1
6.032500E+2	4.402900E+2	2.633264E+1	-1.031008E+0	1.701596E-4	9.324429E-4	1.701596E-3	4.360538E-1	1.148297E+1
6.160530E+2	4.400700E+2	2.634581E+1	-9.621877E-1	1.692848E-4	9.692533E-4	1.692848E-3	4.342409E-1	1.144025E+1
6.279010E+2	4.398800E+2	2.635719E+1	-9.462230E-1	1.684486E-4	9.381369E-4	1.684486E-3	4.209003E-1	1.109376E+1
6.405830E+2	4.396800E+2	2.636918E+1	-1.093181E+0	1.675264E-4	9.160314E-4	1.675264E-3	4.299400E-1	1.133758E+1
6.521090E+2	4.394700E+2	2.638178E+1	-9.472972E-1	1.667250E-4	9.295682E-4	1.667250E-3	4.319129E-1	1.139435E+1
6.654100E+2	4.392600E+2	2.639439E+1	-1.089039E+0	1.657608E-4	9.803923E-4	1.657608E-3	4.425451E-1	1.168030E+1
6.753270E+2	4.390800E+2	2.640521E+1	-9.966777E-1	1.649648E-4	1.023846E-3	1.649648E-3	4.690756E-1	1.238660E+1
6.885710E+2	4.388600E+2	2.641845E+1	-1.048340E+0	1.639326E-4	1.127049E-3	1.639326E-3	4.717387E-1	1.246230E+1
7.005900E+2	4.386500E+2	2.643110E+1	-1.021635E+0	1.628988E-4	1.209725E-3	1.628988E-3	4.696562E-1	1.241269E+1
7.105740E+2	4.384800E+2	2.644134E+1	-9.165903E-1	1.621644E-4	1.122924E-3	1.621644E-3	4.537325E-1	1.199757E+1
7.236660E+2	4.382800E+2	2.645341E+1	-1.002462E+0	1.612834E-4	9.445958E-4	1.612834E-3	4.362138E-1	1.153989E+1
7.350380E+2	4.380900E+2	2.646488E+1	-1.003192E+0	1.605040E-4	9.096667E-4	1.605040E-3	4.356419E-1	1.152952E+1
7.481960E+2	4.378700E+2	2.647818E+1	-9.746922E-1	1.595880E-4	9.970739E-4	1.595880E-3	4.326416E-1	1.145525E+1
7.598920E+2	4.376800E+2	2.648967E+1	-1.039951E+0	1.587678E-4	1.013496E-3	1.587678E-3	4.333184E-1	1.147863E+1
7.714310E+2	4.374800E+2	2.650178E+1	-1.029802E+0	1.579548E-4	9.673107E-4	1.579548E-3	4.399394E-1	1.165944E+1
7.842490E+2	4.372600E+2	2.651512E+1	-9.726133E-1	1.570520E-4	9.911155E-4	1.570520E-3	4.451070E-1	1.180157E+1
7.959700E+2	4.370700E+2	2.652664E+1	-1.019888E+0	1.561948E-4	1.052597E-3	1.561948E-3	4.555189E-1	1.208309E+1
8.077360E+2	4.368700E+2	2.653879E+1	-1.002462E+0	1.553440E-4	1.036919E-3	1.553440E-3	4.520005E-1	1.199574E+1
8.191080E+2	4.366800E+2	2.655033E+1	-1.068430E+0	1.545100E-4	1.097164E-3	1.545100E-3	4.443885E-1	1.179913E+1
8.309010E+2	4.364700E+2	2.656311E+1	-9.398076E-1	1.536908E-4	1.053606E-3	1.536908E-3	4.391471E-1	1.166527E+1
8.443080E+2	4.362600E+2	2.657590E+1	-1.028542E+0	1.528040E-4	1.037612E-3	1.528040E-3	4.354629E-1	1.157240E+1
8.559750E+2	4.360600E+2	2.658808E+1	-9.813205E-1	1.520072E-4	9.334757E-4	1.520072E-3	4.421556E-1	1.175565E+1
8.675920E+2	4.358700E+2	2.659967E+1	-9.760274E-1	1.512360E-4	9.786365E-4	1.512360E-3	4.338322E-1	1.154024E+1
8.792720E+2	4.356800E+2	2.661127E+1	-1.036737E+0	1.504372E-4	9.392508E-4	1.504372E-3	4.297465E-1	1.143648E+1
8.925830E+2	4.354500E+2	2.662533E+1	-9.808635E-1	1.495834E-4	1.104770E-3	1.495834E-3	4.187611E-1	1.114925E+1
9.029820E+2	4.352800E+2	2.663573E+1	-1.029079E+0	1.489220E-4	6.288770E-4	1.489220E-3	4.149496E-1	1.105265E+1
9.158090E+2	4.350600E+2	2.664920E+1	-1.003168E+0	1.481216E-4	9.135188E-4	1.481216E-3	4.255758E-1	1.134103E+1
9.271730E+2	4.348700E+2	2.666084E+1	-9.683996E-1	1.473670E-4	1.000839E-3	1.473670E-3	4.352555E-1	1.160421E+1
9.389450E+2	4.346800E+2	2.667249E+1	-1.005868E+0	1.465956E-4	1.009679E-3	1.465956E-3	4.508837E-1	1.202649E+1
9.520680E+2	4.344600E+2	2.668600E+1	-9.347412E-1	1.457134E-4	1.003465E-3	1.457134E-3	4.572989E-1	1.220270E+1
9.636220E+2	4.342800E+2	2.669706E+1	-9.472022E-1	1.449546E-4	1.031035E-3	1.449546E-3	4.434723E-1	1.183995E+1
9.750240E+2	4.341000E+2	2.670813E+1	-1.167770E+0	1.442146E-4	9.709810E-4	1.442146E-3	4.362723E-1	1.165299E+1
9.878690E+2	4.338500E+2	2.672352E+1	-9.691211E-1	1.433454E-4	1.051221E-3	1.433454E-3	4.346152E-1	1.161376E+1
9.983940E+2	4.336800E+2	2.673400E+1	-9.883939E-1	1.426592E-4	1.074699E-3	1.426592E-3	4.395514E-1	1.175093E+1
1.011749E+3	4.334600E+2	2.674757E+1	-1.030308E+0	1.417750E-4	1.011743E-3	1.417750E-3	4.555516E-1	1.218486E+1
1.023396E+3	4.332600E+2	2.675991E+1	-9.416040E-1	1.409960E-4	1.101824E-3	1.409960E-3	4.492682E-1	1.202198E+1
1.035503E+3	4.330700E+2	2.677165E+1	-1.036538E+0	1.402308E-4	1.003250E-3	1.402308E-3	4.429634E-1	1.185919E+1
1.047080E+3	4.328700E+2	2.678402E+1	-9.726725E-1	1.394982E-4	1.024155E-3	1.394982E-3	4.396717E-1	1.177622E+1
1.060034E+3	4.326600E+2	2.679702E+1	-9.385591E-1	1.387022E-4	8.487004E-4	1.387022E-3	4.312546E-1	1.155619E+1
1.071541E+3	4.324800E+2	2.680818E+1	-1.054734E+0	1.380218E-4	9.857963E-4	1.380218E-3	4.426683E-1	1.186728E+1
1.084056E+3	4.322600E+2	2.682182E+1	-9.226038E-1	1.372442E-4	1.079666E-3	1.372442E-3	4.503232E-1	1.207809E+1
1.095762E+3	4.320800E+2	2.683299E+1	-1.039231E+0	1.364766E-4	1.063067E-3	1.364766E-3	4.617429E-1	1.239006E+1
1.107309E+3	4.318800E+2	2.684542E+1	-9.593422E-1	1.357156E-4	1.041059E-3	1.357156E-3	4.596076E-1	1.233904E+1
1.120443E+3	4.316700E+2	2.685848E+1	-1.134624E+0	1.348712E-4	1.051751E-3	1.348712E-3	4.504964E-1	1.209940E+1
1.131548E+3	4.314600E+2	2.687155E+1	-9.249743E-1	1.341478E-4	1.057489E-3	1.341478E-3	4.251480E-1	1.142412E+1
1.143224E+3	4.312800E+2	2.688277E+1	-1.083685E+0	1.334398E-4	1.030971E-3	1.334398E-3	4.151461E-1	1.116033E+1
1.154851E+3	4.310700E+2	2.689586E+1	-9.403570E-1	1.328584E-4	9.418082E-4	1.328584E-3	4.103575E-1	1.103677E+1
1.166336E+3	4.308900E+2	2.690710E+1	-1.031460E+0	1.321442E-4	1.095136E-3	1.321442E-3	4.148341E-1	1.116243E+1
1.177970E+3	4.306900E+2	2.691959E+1	-9.534996E-1	1.315104E-4	9.683429E-4	1.315104E-3	4.384889E-1	1.180438E+1
1.192443E+3	4.304600E+2	2.693398E+1	-9.452127E-1	1.306584E-4	1.067479E-3	1.306584E-3	4.371729E-1	1.177400E+1
1.203869E+3	4.302800E+2	2.694524E+1	-1.002758E+0	1.299802E-4	1.018441E-3	1.299802E-3	4.417871E-1	1.190415E+1
1.215836E+3	4.300800E+2	2.695778E+1	-1.084244E+0	1.292798E-4	1.071849E-3	1.292798E-3	4.426757E-1	1.193370E+1
1.227457E+3	4.298700E+2	2.697094E+1	-9.397024E-1	1.285664E-4	1.136194E-3	1.285664E-3	4.394276E-1	1.185159E+1
1.238950E+3	4.296900E+2	2.698224E+1	-1.128881E+0	1.278664E-4	1.035457E-3	1.278664E-3	4.506158E-1	1.215878E+1
1.250643E+3	4.294700E+2	2.699606E+1	-9.199319E-1	1.271234E-4	1.164430E-3	1.271234E-3	4.554677E-1	1.229565E+1
1.262383E+3	4.292900E+2	2.700738E+1	-9.828393E-1	1.264172E-4	9.837361E-4	1.264172E-3	4.503249E-1	1.216200E+1
1.275203E+3	4.290800E+2	2.702060E+1	-9.275960E-1	1.256856E-4	1.090248E-3	1.256856E-3	4.435505E-1	1.198550E+1
1.286846E+3	4.289000E+2	2.703194E+1	-1.096976E+0	1.250552E-4	9.476642E-4	1.250552E-3	4.386322E-1	1.185757E+1
1.299973E+3	4.286600E+2	2.704708E+1	-9.258465E-1	1.242712E-4	1.128240E-3	1.242712E-3	4.394316E-1	1.188468E+1
1.311638E+3	4.284800E+2	2.705844E+1	-1.045205E+0	1.235972E-4	1.034996E-3	1.235972E-3	4.439424E-1	1.201238E+1
1.323119E+3	4.282800E+2	2.707107E+1	-9.847072E-1	1.229316E-4	1.096372E-3	1.229316E-3	4.468090E-1	1.209595E+1
1.336524E+3	4.280600E+2	2.708499E+1	-1.024474E+0	1.221538E-4	1.136501E-3	1.221538E-3	4.394095E-1	1.190080E+1
1.347066E+3	4.278800E+2	2.709638E+1	-1.043206E+0	1.215560E-4	1.082564E-3	1.215560E-3	4.408392E-1	1.194547E+1
1.358569E+3	4.276800E+2	2.710905E+1	-1.005791E+0	1.208874E-4	1.069776E-3	1.208874E-3	4.428418E-1	1.200530E+1
1.371693E+3	4.274600E+2	2.712301E+1	-9.508716E-1	1.201388E-4	1.102952E-3	1.201388E-3	4.424089E-1	1.199915E+1
1.383051E+3	4.272800E+2	2.713443E+1	-1.034564E+0	1.195046E-4	9.696924E-4	1.195046E-3	4.524502E-1	1.227687E+1
1.395810E+3	4.270600E+2	2.714841E+1	-8.611228E-1	1.188056E-4	1.127887E-3	1.188056E-3	4.470550E-1	1.213651E+1
1.407655E+3	4.268900E+2	2.715922E+1	-1.073345E+0	1.181514E-4	1.112369E-3	1.181514E-3	4.399251E-1	1.194840E+1
1.419394E+3	4.266800E+2	2.717259E+1	-1.021190E+0	1.175198E-4	1.090912E-3	1.175198E-3	4.422177E-1	1.201676E+1
1.431145E+3	4.264800E+2	2.718533E+1	-9.909166E-1	1.168696E-4	1.095047E-3	1.168696E-3	4.344493E-1	1.181050E+1
1.444466E+3	4.262600E+2	2.719936E+1	-1.062156E+0	1.161190E-4	1.082716E-3	1.161190E-3	4.465109E-1	1.214447E+1
1.454634E+3	4.260800E+2	2.721085E+1	-1.007249E+0	1.155516E-4	1.086889E-3	1.155516E-3	4.509366E-1	1.227056E+1
1.467739E+3	4.258600E+2	2.722491E+1	-9.939838E-1	1.148040E-4	1.041679E-3	1.148040E-3	4.441853E-1	1.209289E+1
1.479208E+3	4.256700E+2	2.723706E+1	-9.964413E-1	1.141682E-4	1.021944E-3	1.141682E-3	4.482996E-1	1.221013E+1
1.491853E+3	4.254600E+2	2.725051E+1	-9.307135E-1	1.135340E-4	1.029511E-3	1.135340E-3	4.503330E-1	1.227128E+1
1.503457E+3	4.252800E+2	2.726204E+1	-9.420709E-1	1.129100E-4	1.060207E-3	1.129100E-3	4.505317E-1	1.228286E+1
1.515558E+3	4.250900E+2	2.727422E+1	-1.030543E+0	1.122716E-4	1.087701E-3	1.122716E-3	4.563204E-1	1.244661E+1
1.528949E+3	4.248600E+2	2.728899E+1	-9.859886E-1	1.115538E-4	1.035392E-3	1.115538E-3	4.452663E-1	1.215057E+1
1.540511E+3	4.246700E+2	2.730120E+1	-1.060071E+0	1.109238E-4	1.057767E-3	1.109238E-3	4.400431E-1	1.201333E+1
1.552397E+3	4.244600E+2	2.731471E+1	-1.037165E+0	1.102958E-4	1.151795E-3	1.102958E-3	4.336695E-1	1.184543E+1
1.562810E+3	4.242800E+2	2.732629E+1	-1.078213E+0	1.097294E-4	1.178981E-3	1.097294E-3	4.322441E-1	1.181206E+1
1.574496E+3	4.240700E+2	2.733983E+1	-9.544008E-1	1.091174E-4	1.066794E-3	1.091174E-3	4.431757E-1	1.211630E+1
1.587698E+3	4.238600E+2	2.735337E+1	-9.226826E-1	1.084440E-4	1.027032E-3	1.084440E-3	4.456964E-1	1.219066E+1
1.599403E+3	4.236800E+2	2.736499E+1	-1.019801E+0	1.078524E-4	1.079386E-3	1.078524E-3	4.515950E-1	1.235825E+1
1.611170E+3	4.234800E+2	2.737792E+1	-9.738754E-1	1.072562E-4	1.078049E-3	1.072562E-3	4.493089E-1	1.230145E+1
1.624108E+3	4.232700E+2	2.739150E+1	-9.865859E-1	1.065964E-4	1.047370E-3	1.065964E-3	4.456766E-1	1.220743E+1
1.635663E+3	4.230800E+2	2.740380E+1	-1.009506E+0	1.060036E-4	1.042804E-3	1.060036E-3	4.467393E-1	1.224240E+1
1.647550E+3	4.228800E+2	2.741676E+1	-1.016346E+0	1.054036E-4	1.132051E-3	1.054036E-3	4.488327E-1	1.230596E+1
1.659357E+3	4.226800E+2	2.742973E+1	-9.989405E-1	1.048002E-4	1.070199E-3	1.048002E-3	4.555687E-1	1.249583E+1
1.672571E+3	4.224600E+2	2.744402E+1	-9.537055E-1	1.041022E-4	1.031497E-3	1.041022E-3	4.612791E-1	1.265866E+1
1.682637E+3	4.223000E+2	2.745442E+1	-1.036269E+0	1.035864E-4	1.123506E-3	1.035864E-3	4.526998E-1	1.242968E+1
1.695375E+3	4.220800E+2	2.746873E+1	-1.098810E+0	1.029198E-4	1.117024E-3	1.029198E-3	4.454207E-1	1.223559E+1
1.707388E+3	4.218600E+2	2.748305E+1	-9.522219E-1	1.023102E-4	1.181777E-3	1.023102E-3	4.436607E-1	1.219221E+1
1.719360E+3	4.216700E+2	2.749543E+1	-9.605662E-1	1.017242E-4	1.116366E-3	1.017242E-3	4.406217E-1	1.211509E+1
1.731228E+3	4.214800E+2	2.750783E+1	-1.013202E+0	1.011506E-4	1.167051E-3	1.011506E-3	4.507813E-1	1.240022E+1
1.744256E+3	4.212600E+2	2.752220E+1	-8.746356E-1	1.005458E-4	1.076377E-3	1.005458E-3	4.471953E-1	1.230743E+1
1.755918E+3	4.210900E+2	2.753331E+1	-1.016166E+0	9.999580E-5	1.065183E-3	9.999580E-4	4.415729E-1	1.215864E+1
1.768908E+3	4.208700E+2	2.754770E+1	-1.087238E+0	9.937660E-5	1.123440E-3	9.937660E-4	4.482576E-1	1.234819E+1
1.780497E+3	4.206600E+2	2.756145E+1	-9.708738E-1	9.880260E-5	1.155470E-3	9.880260E-4	4.376911E-1	1.206307E+1
1.790385E+3	4.205000E+2	2.757194E+1	-1.130454E+0	9.829480E-5	1.177696E-3	9.829480E-4	4.465497E-1	1.231295E+1
1.803654E+3	4.202500E+2	2.758834E+1	-9.230769E-1	9.762880E-5	1.121920E-3	9.762880E-4	4.567928E-1	1.260137E+1
1.814054E+3	4.200900E+2	2.759885E+1	-9.482240E-1	9.712520E-5	1.110283E-3	9.712520E-4	4.512028E-1	1.245270E+1
1.827342E+3	4.198800E+2	2.761265E+1	-1.013171E+0	9.649860E-5	1.103232E-3	9.649860E-4	4.575969E-1	1.263609E+1
1.839186E+3	4.196800E+2	2.762581E+1	-9.549795E-1	9.596280E-5	1.107280E-3	9.596280E-4	4.422164E-1	1.221681E+1
1.852380E+3	4.194700E+2	2.763964E+1	-1.061678E+0	9.534740E-5	1.109857E-3	9.534740E-4	4.439206E-1	1.226949E+1
1.864248E+3	4.192600E+2	2.765348E+1	-9.251328E-1	9.480980E-5	1.101018E-3	9.480980E-4	4.477112E-1	1.238029E+1
1.875922E+3	4.190800E+2	2.766536E+1	-1.070155E+0	9.425620E-5	1.156384E-3	9.425620E-4	4.501988E-1	1.245507E+1
1.887696E+3	4.188700E+2	2.767923E+1	-1.004228E+0	9.369340E-5	1.102373E-3	9.369340E-4	4.614218E-1	1.277177E+1
1.899048E+3	4.186800E+2	2.769179E+1	-1.035018E+0	9.314520E-5	1.159415E-3	9.314520E-4	4.559777E-1	1.262715E+1
1.910642E+3	4.184800E+2	2.770503E+1	-9.930038E-1	9.256500E-5	1.175890E-3	9.256500E-4	4.594760E-1	1.273002E+1
1.923935E+3	4.182600E+2	2.771960E+1	-9.453782E-1	9.196940E-5	1.090076E-3	9.196940E-4	4.458166E-1	1.235759E+1
1.935359E+3	4.180800E+2	2.773153E+1	-1.045959E+0	9.146480E-5	9.394066E-4	9.146480E-4	4.404055E-1	1.221320E+1
1.947979E+3	4.178600E+2	2.774614E+1	-9.394572E-1	9.092120E-5	1.095760E-3	9.092120E-4	4.505148E-1	1.249946E+1
1.959475E+3	4.176800E+2	2.775809E+1	-9.037577E-1	9.041560E-5	9.885781E-4	9.041560E-4	4.517226E-1	1.253909E+1
1.972089E+3	4.174900E+2	2.777073E+1	-1.037002E+0	8.985400E-5	1.150483E-3	8.985400E-4	4.580436E-1	1.272092E+1
1.984818E+3	4.172700E+2	2.778537E+1	-1.015228E+0	8.929620E-5	9.917129E-4	8.929620E-4	4.492761E-1	1.248316E+1
1.996047E+3	4.170800E+2	2.779802E+1	-1.087238E+0	8.878240E-5	1.245357E-3	8.878240E-4	4.420162E-1	1.228719E+1
2.007636E+3	4.168700E+2	2.781203E+1	-1.048584E+0	8.823820E-5	1.232675E-3	8.823820E-4	4.454925E-1	1.238990E+1
2.019080E+3	4.166700E+2	2.782538E+1	-1.007067E+0	8.771480E-5	1.163234E-3	8.771480E-4	4.512131E-1	1.255436E+1
2.030400E+3	4.164800E+2	2.783807E+1	-9.209101E-1	8.722000E-5	1.064542E-3	8.722000E-4	4.570344E-1	1.272308E+1
2.041476E+3	4.163100E+2	2.784944E+1	-9.849404E-1	8.673840E-5	1.035442E-3	8.673840E-4	4.622015E-1	1.287292E+1
2.055487E+3	4.160800E+2	2.786483E+1	-9.432314E-1	8.614180E-5	1.103181E-3	8.614180E-4	4.548371E-1	1.267411E+1
2.066937E+3	4.159000E+2	2.787689E+1	-1.058363E+0	8.565300E-5	1.131844E-3	8.565300E-4	4.457338E-1	1.242623E+1
2.079976E+3	4.156700E+2	2.789232E+1	-1.018017E+0	8.509620E-5	1.091281E-3	8.509620E-4	4.441972E-1	1.238951E+1
2.092353E+3	4.154600E+2	2.790642E+1	-9.907874E-1	8.456060E-5	1.055439E-3	8.456060E-4	4.468949E-1	1.247024E+1
2.103859E+3	4.152700E+2	2.791919E+1	-9.873549E-1	8.407400E-5	1.089058E-3	8.407400E-4	4.528090E-1	1.264192E+1
2.115405E+3	4.150800E+2	2.793196E+1	-1.074980E+0	8.357200E-5	1.115159E-3	8.357200E-4	4.576003E-1	1.278199E+1
2.126568E+3	4.148800E+2	2.794543E+1	-9.405126E-1	8.308180E-5	1.155344E-3	8.308180E-4	4.306658E-1	1.203577E+1
2.139327E+3	4.146800E+2	2.795891E+1	-1.041256E+0	8.254800E-5	1.086195E-3	8.254800E-4	4.325751E-1	1.209436E+1
2.152004E+3	4.144600E+2	2.797375E+1	-9.573619E-1	8.214740E-5	9.212979E-4	8.214740E-4	4.481192E-1	1.253476E+1
2.163285E+3	4.142800E+2	2.798590E+1	-9.394082E-1	8.160240E-5	1.216031E-3	8.160240E-4	4.578385E-1	1.281307E+1
2.176059E+3	4.140800E+2	2.799942E+1	-1.020408E+0	8.106760E-5	1.042088E-3	8.106760E-4	4.767618E-1	1.334954E+1
2.188407E+3	4.138700E+2	2.801363E+1	-9.929449E-1	8.056080E-5	1.130550E-3	8.056080E-4	4.568745E-1	1.279826E+1
2.199888E+3	4.136800E+2	2.802649E+1	-1.001669E+0	8.009040E-5	1.141609E-3	8.009040E-4	4.563613E-1	1.278970E+1
2.211269E+3	4.134900E+2	2.803937E+1	-9.693053E-1	7.962360E-5	1.166124E-3	7.962360E-4	4.630370E-1	1.298389E+1
2.222411E+3	4.133100E+2	2.805158E+1	-1.020915E+0	7.915780E-5	1.178849E-3	7.915780E-4	4.549044E-1	1.276219E+1
2.236516E+3	4.130700E+2	2.806788E+1	-1.113271E+0	7.856600E-5	1.173305E-3	7.856600E-4	4.460180E-1	1.251852E+1
2.247834E+3	4.128600E+2	2.808216E+1	-1.023064E+0	7.810200E-5	1.135897E-3	7.810200E-4	4.472483E-1	1.255854E+1
2.258977E+3	4.126700E+2	2.809509E+1	-9.066327E-1	7.766100E-5	1.081126E-3	7.766100E-4	4.506957E-1	1.266243E+1
2.271551E+3	4.124800E+2	2.810803E+1	-1.034321E+0	7.716080E-5	1.123015E-3	7.716080E-4	4.607348E-1	1.295073E+1
2.284313E+3	4.122600E+2	2.812303E+1	-9.574468E-1	7.665440E-5	1.073611E-3	7.665440E-4	4.646775E-1	1.306762E+1
2.295593E+3	4.120800E+2	2.813531E+1	-9.605379E-1	7.621860E-5	1.079072E-3	7.621860E-4	4.490671E-1	1.263536E+1
2.308086E+3	4.118800E+2	2.814898E+1	-1.140413E+0	7.572500E-5	1.077821E-3	7.572500E-4	4.510644E-1	1.269757E+1
2.320713E+3	4.116400E+2	2.816539E+1	-9.446194E-1	7.521680E-5	1.354006E-3	7.521680E-4	4.525559E-1	1.274503E+1
2.331511E+3	4.114700E+2	2.817702E+1	-1.019131E+0	7.479480E-5	1.201263E-3	7.479480E-4	4.569220E-1	1.287447E+1
2.342697E+3	4.112800E+2	2.819004E+1	-9.995240E-1	7.433860E-5	1.248629E-3	7.433860E-4	4.670132E-1	1.316615E+1
2.355303E+3	4.110700E+2	2.820444E+1	-1.000159E+0	7.384460E-5	1.139642E-3	7.384460E-4	4.667266E-1	1.316345E+1
2.367901E+3	4.108600E+2	2.821886E+1	-9.162774E-1	7.336000E-5	1.140933E-3	7.336000E-4	4.605547E-1	1.299583E+1
2.379033E+3	4.106900E+2	2.823054E+1	-1.062032E+0	7.294180E-5	1.075323E-3	7.294180E-4	4.559133E-1	1.287127E+1
2.391462E+3	4.104700E+2	2.824567E+1	-1.000088E+0	7.246740E-5	1.181941E-3	7.246740E-4	4.547901E-1	1.284596E+1
2.402861E+3	4.102800E+2	2.825875E+1	-1.003424E+0	7.203820E-5	1.117545E-3	7.203820E-4	4.588853E-1	1.296747E+1
2.415418E+3	4.100700E+2	2.827322E+1	-9.603073E-1	7.155440E-5	1.213390E-3	7.155440E-4	4.651759E-1	1.315185E+1
2.427914E+3	4.098700E+2	2.828702E+1	-1.032983E+0	7.107640E-5	1.141987E-3	7.107640E-4	4.589951E-1	1.298319E+1
2.438950E+3	4.096800E+2	2.830014E+1	-1.035422E+0	7.066500E-5	1.050583E-3	7.066500E-4	4.578081E-1	1.295589E+1
2.449960E+3	4.094900E+2	2.831327E+1	-8.826262E-1	7.026420E-5	1.116391E-3	7.026420E-4	4.518883E-1	1.279489E+1
2.462876E+3	4.093000E+2	2.832641E+1	-1.031008E+0	6.981500E-5	1.167744E-3	6.981500E-4	4.514257E-1	1.278829E+1
2.475679E+3	4.090800E+2	2.834164E+1	-1.038798E+0	6.935120E-5	1.099584E-3	6.935120E-4	4.565511E-1	1.293927E+1
2.488386E+3	4.088600E+2	2.835689E+1	-9.462893E-1	6.888580E-5	1.104774E-3	6.888580E-4	4.605756E-1	1.305954E+1
2.499799E+3	4.086800E+2	2.836938E+1	-1.006390E+0	6.846760E-5	1.159437E-3	6.846760E-4	4.699054E-1	1.333095E+1
2.512319E+3	4.084700E+2	2.838397E+1	-1.020317E+0	6.798840E-5	1.158822E-3	6.798840E-4	4.692780E-1	1.332001E+1
2.523492E+3	4.082800E+2	2.839718E+1	-1.064207E+0	6.757740E-5	1.175782E-3	6.757740E-4	4.645461E-1	1.319183E+1
2.534768E+3	4.080800E+2	2.841110E+1	-9.560229E-1	6.715700E-5	1.203138E-3	6.715700E-4	4.579013E-1	1.300997E+1
2.547320E+3	4.078800E+2	2.842503E+1	-1.043066E+0	6.671080E-5	1.133036E-3	6.671080E-4	4.606610E-1	1.309434E+1
2.559975E+3	4.076600E+2	2.844037E+1	-9.422439E-1	6.626000E-5	1.157523E-3	6.626000E-4	4.578999E-1	1.302234E+1
2.571437E+3	4.074800E+2	2.845293E+1	-1.018017E+0	6.586220E-5	1.065068E-3	6.586220E-4	4.548068E-1	1.294063E+1
2.583814E+3	4.072700E+2	2.846760E+1	-9.970264E-1	6.544200E-5	1.119253E-3	6.544200E-4	4.635719E-1	1.319671E+1
2.595248E+3	4.070800E+2	2.848089E+1	-9.195402E-1	6.503780E-5	1.153196E-3	6.503780E-4	4.574454E-1	1.302864E+1
2.608298E+3	4.068800E+2	2.849489E+1	-1.125100E+0	6.459420E-5	1.170982E-3	6.459420E-4	4.617951E-1	1.315901E+1
2.619497E+3	4.066700E+2	2.850960E+1	-1.017312E+0	6.419400E-5	1.264346E-3	6.419400E-4	4.645233E-1	1.324315E+1
2.630703E+3	4.064800E+2	2.852293E+1	-9.858384E-1	6.378420E-5	1.267699E-3	6.378420E-4	4.667807E-1	1.331376E+1
2.643484E+3	4.062700E+2	2.853767E+1	-9.737625E-1	6.333160E-5	1.226470E-3	6.333160E-4	4.730342E-1	1.349914E+1
2.654575E+3	4.060900E+2	2.855032E+1	-1.019170E+0	6.295700E-5	1.120291E-3	6.295700E-4	4.708682E-1	1.344384E+1
2.666938E+3	4.058800E+2	2.856509E+1	-9.555662E-1	6.253380E-5	1.170726E-3	6.253380E-4	4.688985E-1	1.339426E+1
2.679496E+3	4.056800E+2	2.857918E+1	-9.570141E-1	6.210980E-5	1.128438E-3	6.210980E-4	4.702033E-1	1.343753E+1
2.692035E+3	4.054800E+2	2.859327E+1	-9.637694E-1	6.170240E-5	1.148262E-3	6.170240E-4	4.653833E-1	1.330688E+1
2.703241E+3	4.053000E+2	2.860597E+1	-1.050370E+0	6.133500E-5	1.147255E-3	6.133500E-4	4.601172E-1	1.316300E+1
2.715808E+3	4.050800E+2	2.862151E+1	-9.926731E-1	6.091540E-5	1.207267E-3	6.091540E-4	4.557676E-1	1.304491E+1
2.728501E+3	4.048700E+2	2.863635E+1	-1.080400E+0	6.049200E-5	1.176674E-3	6.049200E-4	4.615708E-1	1.321682E+1
2.739608E+3	4.046700E+2	2.865051E+1	-9.484500E-1	6.011320E-5	1.210461E-3	6.011320E-4	4.760698E-1	1.363903E+1
2.750995E+3	4.044900E+2	2.866325E+1	-9.529103E-1	5.972940E-5	1.188730E-3	5.972940E-4	4.705746E-1	1.348879E+1
2.763588E+3	4.042900E+2	2.867743E+1	-1.125704E+0	5.931060E-5	1.245423E-3	5.931060E-4	4.732761E-1	1.357292E+1
2.774781E+3	4.040800E+2	2.869234E+1	-9.329083E-1	5.894060E-5	1.215225E-3	5.894060E-4	4.670174E-1	1.339947E+1
2.787644E+3	4.038800E+2	2.870655E+1	-9.945908E-1	5.852480E-5	1.215829E-3	5.852480E-4	4.678536E-1	1.343022E+1
2.799106E+3	4.036900E+2	2.872006E+1	-9.713977E-1	5.815780E-5	1.212640E-3	5.815780E-4	4.695505E-1	1.348597E+1
2.812077E+3	4.034800E+2	2.873501E+1	-1.047760E+0	5.774560E-5	1.191289E-3	5.774560E-4	4.598269E-1	1.321331E+1
2.823530E+3	4.032800E+2	2.874926E+1	-9.909556E-1	5.738720E-5	1.168314E-3	5.738720E-4	4.562053E-1	1.311593E+1
2.836245E+3	4.030700E+2	2.876423E+1	-1.050955E+0	5.699020E-5	1.187977E-3	5.699020E-4	4.540158E-1	1.305912E+1
2.848805E+3	4.028500E+2	2.877994E+1	-1.039226E+0	5.658580E-5	1.229551E-3	5.658580E-4	4.686398E-1	1.348610E+1
2.858620E+3	4.026800E+2	2.879209E+1	-8.886810E-1	5.627180E-5	1.237370E-3	5.627180E-4	4.702039E-1	1.353851E+1
2.871448E+3	4.024900E+2	2.880568E+1	-1.054734E+0	5.587800E-5	1.140870E-3	5.587800E-4	4.803121E-1	1.383661E+1
2.883963E+3	4.022700E+2	2.882144E+1	-8.980621E-1	5.549020E-5	1.177144E-3	5.549020E-4	4.798555E-1	1.382959E+1
2.896657E+3	4.020800E+2	2.883506E+1	-1.006178E+0	5.510400E-5	1.185228E-3	5.510400E-4	4.677566E-1	1.348748E+1
2.907987E+3	4.018900E+2	2.884869E+1	-1.074402E+0	5.475940E-5	1.212968E-3	5.475940E-4	4.644325E-1	1.339888E+1
2.919156E+3	4.016900E+2	2.886305E+1	-9.944751E-1	5.441180E-5	1.235417E-3	5.441180E-4	4.518309E-1	1.304190E+1
2.931826E+3	4.014800E+2	2.887815E+1	-1.035619E+0	5.403720E-5	1.199910E-3	5.403720E-4	4.549187E-1	1.313689E+1
2.944572E+3	4.012600E+2	2.889398E+1	-1.004332E+0	5.365520E-5	1.235107E-3	5.365520E-4	4.675144E-1	1.350719E+1
2.954728E+3	4.010900E+2	2.890623E+1	-9.430255E-1	5.334220E-5	1.251023E-3	5.334220E-4	4.695520E-1	1.357319E+1
2.967453E+3	4.008900E+2	2.892065E+1	-1.069423E+0	5.296020E-5	1.212240E-3	5.296020E-4	4.728139E-1	1.367533E+1
2.978674E+3	4.006900E+2	2.893509E+1	-9.851543E-1	5.262460E-5	1.250244E-3	5.262460E-4	4.711320E-1	1.363236E+1
2.993291E+3	4.004500E+2	2.895243E+1	-9.892828E-1	5.218960E-5	1.239297E-3	5.218960E-4	4.677270E-1	1.354102E+1
3.002995E+3	4.002900E+2	2.896400E+1	-1.022219E+0	5.190160E-5	1.188227E-3	5.190160E-4	4.682056E-1	1.356180E+1
3.017082E+3	4.000500E+2	2.898138E+1	-1.018221E+0	5.148500E-5	1.243915E-3	5.148500E-4	4.648927E-1	1.347263E+1
3.028278E+3	3.998600E+2	2.899515E+1	-9.787041E-1	5.116640E-5	1.183716E-3	5.116640E-4	4.741836E-1	1.374786E+1
3.039313E+3	3.996800E+2	2.900821E+1	-8.847497E-1	5.084780E-5	1.244163E-3	5.084780E-4	4.721160E-1	1.369617E+1
3.052198E+3	3.994900E+2	2.902200E+1	-1.118496E+0	5.048540E-5	1.221720E-3	5.048540E-4	4.760019E-1	1.381534E+1
3.064536E+3	3.992600E+2	2.903872E+1	-9.495340E-1	5.012640E-5	1.220728E-3	5.012640E-4	4.686100E-1	1.360763E+1
3.075910E+3	3.990800E+2	2.905182E+1	-1.084906E+0	4.979700E-5	1.302439E-3	4.979700E-4	4.647263E-1	1.350102E+1
3.088630E+3	3.988500E+2	2.906857E+1	-1.010802E+0	4.942200E-5	1.398557E-3	4.942200E-4	4.772284E-1	1.387171E+1
3.098721E+3	3.986800E+2	2.908097E+1	-9.585394E-1	4.912600E-5	1.239534E-3	4.912600E-4	4.833906E-1	1.405725E+1
3.111866E+3	3.984700E+2	2.909629E+1	-9.406027E-1	4.875880E-5	1.264799E-3	4.875880E-4	4.860864E-1	1.414349E+1
3.123348E+3	3.982900E+2	2.910944E+1	-1.002068E+0	4.843040E-5	1.304403E-3	4.843040E-4	4.769883E-1	1.388519E+1
3.135922E+3	3.980800E+2	2.912480E+1	-1.001493E+0	4.809900E-5	1.249332E-3	4.809900E-4	4.647452E-1	1.353634E+1
3.147305E+3	3.978900E+2	2.913871E+1	-1.024328E+0	4.779180E-5	1.240836E-3	4.779180E-4	4.681275E-1	1.364066E+1
3.161363E+3	3.976500E+2	2.915629E+1	-9.695990E-1	4.740900E-5	1.274166E-3	4.740900E-4	4.811139E-1	1.402623E+1
3.171264E+3	3.974900E+2	2.916803E+1	-1.011804E+0	4.711140E-5	1.138390E-3	4.711140E-4	4.844361E-1	1.413030E+1
3.183717E+3	3.972800E+2	2.918345E+1	-1.049961E+0	4.676440E-5	1.336410E-3	4.676440E-4	4.991727E-1	1.456719E+1
3.195146E+3	3.970800E+2	2.919815E+1	-7.844504E-1	4.644600E-5	1.318373E-3	4.644600E-4	4.821068E-1	1.407646E+1
3.206619E+3	3.969300E+2	2.920918E+1	-1.160362E+0	4.615240E-5	7.658418E-4	4.615240E-4	4.785018E-1	1.397831E+1
3.219546E+3	3.966800E+2	2.922759E+1	-9.496175E-1	4.579140E-5	1.219285E-3	4.579140E-4	4.691624E-1	1.371240E+1
3.230919E+3	3.965000E+2	2.924086E+1	-1.031895E+0	4.549560E-5	1.285096E-3	4.549560E-4	4.667421E-1	1.364753E+1
3.243711E+3	3.962800E+2	2.925709E+1	-9.197257E-1	4.516320E-5	1.398223E-3	4.516320E-4	4.715951E-1	1.379750E+1
3.256106E+3	3.960900E+2	2.927113E+1	-1.126811E+0	4.483580E-5	1.306085E-3	4.483580E-4	4.661236E-1	1.364439E+1
3.267288E+3	3.958800E+2	2.928665E+1	-1.017263E+0	4.454020E-5	1.366915E-3	4.454020E-4	4.665862E-1	1.366480E+1
3.280264E+3	3.956600E+2	2.930294E+1	-9.356320E-1	4.419980E-5	1.367466E-3	4.419980E-4	4.697439E-1	1.376399E+1
3.291807E+3	3.954800E+2	2.931627E+1	-9.992862E-1	4.392020E-5	1.478239E-3	4.392020E-4	4.797369E-1	1.406433E+1
3.304416E+3	3.952700E+2	2.933185E+1	-1.054111E+0	4.357660E-5	1.288429E-3	4.357660E-4	4.777954E-1	1.401465E+1
3.315800E+3	3.950700E+2	2.934670E+1	-1.012433E+0	4.328260E-5	1.198359E-3	4.328260E-4	4.738689E-1	1.390617E+1
3.327060E+3	3.948800E+2	2.936082E+1	-9.594627E-1	4.299620E-5	1.291430E-3	4.299620E-4	4.799877E-1	1.409240E+1
3.339567E+3	3.946800E+2	2.937570E+1	-8.957583E-1	4.269420E-5	1.157383E-3	4.269420E-4	4.758766E-1	1.397942E+1
3.350954E+3	3.945100E+2	2.938836E+1	-1.098027E+0	4.240460E-5	1.305321E-3	4.240460E-4	4.772964E-1	1.402800E+1
3.363522E+3	3.942800E+2	2.940550E+1	-9.253247E-1	4.210200E-5	1.217036E-3	4.210200E-4	4.746038E-1	1.395589E+1
3.375842E+3	3.940900E+2	2.941968E+1	-1.005185E+0	4.179780E-5	1.263985E-3	4.179780E-4	4.613182E-1	1.357187E+1
3.388377E+3	3.938800E+2	2.943536E+1	-1.129032E+0	4.149100E-5	1.284528E-3	4.149100E-4	4.699431E-1	1.383301E+1
3.399537E+3	3.936700E+2	2.945106E+1	-9.871839E-1	4.121180E-5	1.362663E-3	4.121180E-4	4.766579E-1	1.403720E+1
3.411085E+3	3.934800E+2	2.946528E+1	-8.953114E-1	4.092200E-5	1.341018E-3	4.092200E-4	4.867528E-1	1.434186E+1
3.423818E+3	3.932900E+2	2.947952E+1	-1.036929E+0	4.061180E-5	1.246026E-3	4.061180E-4	4.889583E-1	1.441494E+1
3.434812E+3	3.931000E+2	2.949377E+1	-1.052128E+0	4.034360E-5	1.277869E-3	4.034360E-4	4.842865E-1	1.428426E+1
3.447358E+3	3.928800E+2	2.951028E+1	-9.423590E-1	4.004060E-5	1.248058E-3	4.004060E-4	4.685313E-1	1.382630E+1
3.460092E+3	3.926800E+2	2.952531E+1	-1.073826E+0	3.973420E-5	1.249573E-3	3.973420E-4	4.743087E-1	1.400357E+1
3.471267E+3	3.924800E+2	2.954036E+1	-9.085837E-1	3.947920E-5	1.221542E-3	3.947920E-4	4.832511E-1	1.427518E+1
3.483814E+3	3.922900E+2	2.955467E+1	-9.599232E-1	3.919180E-5	1.263264E-3	3.919180E-4	4.715150E-1	1.393606E+1
3.496315E+3	3.920900E+2	2.956974E+1	-1.162279E+0	3.889780E-5	1.353712E-3	3.889780E-4	4.799410E-1	1.419237E+1
3.507672E+3	3.918700E+2	2.958634E+1	-9.375732E-1	3.862520E-5	1.310752E-3	3.862520E-4	4.762397E-1	1.408958E+1
3.520471E+3	3.916700E+2	2.960145E+1	-1.020956E+0	3.832520E-5	1.328848E-3	3.832520E-4	4.738571E-1	1.402609E+1
3.531637E+3	3.914800E+2	2.961582E+1	-1.014686E+0	3.806100E-5	1.405086E-3	3.806100E-4	4.839117E-1	1.433131E+1
3.542872E+3	3.912900E+2	2.963020E+1	-9.397412E-1	3.781280E-5	1.365037E-3	3.781280E-4	4.838823E-1	1.433803E+1
3.555003E+3	3.911000E+2	2.964459E+1	-9.477312E-1	3.754340E-5	1.280683E-3	3.754340E-4	4.793755E-1	1.421170E+1
3.568931E+3	3.908800E+2	2.966128E+1	-1.079719E+0	3.722800E-5	1.314431E-3	3.722800E-4	4.830225E-1	1.432707E+1
3.580045E+3	3.906800E+2	2.967646E+1	-9.574468E-1	3.698340E-5	1.325415E-3	3.698340E-4	4.759397E-1	1.412407E+1
3.593205E+3	3.904700E+2	2.969242E+1	-1.068757E+0	3.668660E-5	1.284539E-3	3.668660E-4	4.809807E-1	1.428120E+1
3.604433E+3	3.902700E+2	2.970764E+1	-9.269272E-1	3.643080E-5	1.389027E-3	3.643080E-4	4.927247E-1	1.463730E+1
3.617379E+3	3.900700E+2	2.972287E+1	-1.019496E+0	3.614240E-5	1.277786E-3	3.614240E-4	4.907867E-1	1.458720E+1
3.628561E+3	3.898800E+2	2.973736E+1	-1.035234E+0	3.588920E-5	1.349211E-3	3.588920E-4	4.907224E-1	1.459268E+1
3.639573E+3	3.896900E+2	2.975185E+1	-1.014867E+0	3.563900E-5	1.388999E-3	3.563900E-4	4.795652E-1	1.426836E+1
3.650806E+3	3.895000E+2	2.976637E+1	-1.008969E+0	3.539260E-5	1.309437E-3	3.539260E-4	4.754655E-1	1.415386E+1
3.663294E+3	3.892900E+2	2.978242E+1	-1.039370E+0	3.512500E-5	1.293103E-3	3.512500E-4	4.777858E-1	1.423016E+1
3.675994E+3	3.890700E+2	2.979926E+1	-9.734240E-1	3.484780E-5	1.353659E-3	3.484780E-4	4.769872E-1	1.421367E+1
3.688938E+3	3.888600E+2	2.981536E+1	-1.036866E+0	3.457040E-5	1.473633E-3	3.457040E-4	4.808523E-1	1.433605E+1
3.701090E+3	3.886500E+2	2.983147E+1	-9.478673E-1	3.431400E-5	1.423968E-3	3.431400E-4	4.917263E-1	1.466767E+1
3.712484E+3	3.884700E+2	2.984529E+1	-9.223674E-1	3.407800E-5	1.429620E-3	3.407800E-4	4.864116E-1	1.451693E+1
3.724193E+3	3.882900E+2	2.985913E+1	-1.060727E+0	3.382980E-5	1.350948E-3	3.382980E-4	4.927871E-1	1.471522E+1
3.735506E+3	3.880900E+2	2.987451E+1	-9.716974E-1	3.360180E-5	1.416885E-3	3.360180E-4	4.917015E-1	1.468991E+1
3.748473E+3	3.878800E+2	2.989069E+1	-1.056245E+0	3.332120E-5	1.371568E-3	3.332120E-4	4.883621E-1	1.459762E+1
3.759834E+3	3.876800E+2	2.990611E+1	-1.021672E+0	3.306780E-5	1.368280E-3	3.306780E-4	5.001088E-1	1.495619E+1
3.772754E+3	3.874600E+2	2.992309E+1	-9.153318E-1	3.279920E-5	1.393730E-3	3.279920E-4	4.961216E-1	1.484483E+1
3.784553E+3	3.872800E+2	2.993700E+1	-1.000635E+0	3.256100E-5	1.345539E-3	3.256100E-4	5.148477E-1	1.541162E+1
3.797145E+3	3.870700E+2	2.995324E+1	-6.502890E-1	3.230460E-5	1.356148E-3	3.230460E-4	4.959382E-1	1.485491E+1
3.808217E+3	3.869500E+2	2.996253E+1	-1.369382E+0	3.211140E-5	4.239147E-4	3.211140E-4	4.762647E-1	1.427308E+1
3.819609E+3	3.866900E+2	2.998267E+1	-9.951821E-1	3.185680E-5	1.345659E-3	3.185680E-4	4.707615E-1	1.411465E+1
3.832270E+3	3.864800E+2	2.999897E+1	-9.605123E-1	3.160600E-5	1.376775E-3	3.160600E-4	4.601167E-1	1.380174E+1
3.843514E+3	3.863000E+2	3.001294E+1	-1.100830E+0	3.138280E-5	1.361144E-3	3.138280E-4	4.777739E-1	1.434067E+1
3.856050E+3	3.860700E+2	3.003082E+1	-1.025561E+0	3.113160E-5	1.407246E-3	3.113160E-4	4.790899E-1	1.438724E+1
3.868921E+3	3.858500E+2	3.004795E+1	-9.725349E-1	3.087640E-5	1.393139E-3	3.087640E-4	4.820032E-1	1.448173E+1
3.880026E+3	3.856700E+2	3.006197E+1	-9.555662E-1	3.065760E-5	1.397763E-3	3.065760E-4	4.899221E-1	1.472770E+1
3.892584E+3	3.854700E+2	3.007757E+1	-9.476178E-1	3.042420E-5	1.305549E-3	3.042420E-4	4.909622E-1	1.476713E+1
3.903981E+3	3.852900E+2	3.009162E+1	-9.951035E-1	3.022160E-5	1.113431E-3	3.022160E-4	4.799876E-1	1.444409E+1
3.916643E+3	3.850800E+2	3.010803E+1	-9.936372E-1	2.997540E-5	1.007912E-3	2.997540E-4	4.715078E-1	1.419620E+1
3.928116E+3	3.848900E+2	3.012289E+1	-1.058014E+0	2.977780E-5	1.375308E-3	2.977780E-4	4.685776E-1	1.411552E+1
3.939458E+3	3.846900E+2	3.013855E+1	-1.033089E+0	2.956260E-5	1.460350E-3	2.956260E-4	4.762277E-1	1.435313E+1
3.952816E+3	3.844600E+2	3.015658E+1	-9.331260E-1	2.930940E-5	1.408117E-3	2.930940E-4	4.877469E-1	1.470807E+1
3.964390E+3	3.842800E+2	3.017071E+1	-1.045793E+0	2.909100E-5	1.429558E-3	2.909100E-4	4.974819E-1	1.500925E+1
3.977012E+3	3.840600E+2	3.018799E+1	-9.486166E-1	2.885240E-5	1.426004E-3	2.885240E-4	4.991535E-1	1.506800E+1
3.988397E+3	3.838800E+2	3.020215E+1	-1.067711E+0	2.864260E-5	1.448702E-3	2.864260E-4	4.980419E-1	1.504193E+1
3.999636E+3	3.836800E+2	3.021789E+1	-9.319664E-1	2.842340E-5	1.445388E-3	2.842340E-4	4.933768E-1	1.490967E+1
4.012512E+3	3.834800E+2	3.023365E+1	-1.039206E+0	2.819420E-5	1.272516E-3	2.819420E-4	4.857539E-1	1.468622E+1
4.025214E+3	3.832600E+2	3.025100E+1	-9.603415E-1	2.797180E-5	1.302655E-3	2.797180E-4	4.905127E-1	1.483762E+1
4.036460E+3	3.830800E+2	3.026522E+1	-9.339975E-1	2.777720E-5	1.469078E-3	2.777720E-4	4.898707E-1	1.482622E+1
4.049308E+3	3.828800E+2	3.028103E+1	-1.117913E+0	2.754820E-5	1.406221E-3	2.754820E-4	4.949674E-1	1.498878E+1
4.060579E+3	3.826700E+2	3.029765E+1	-1.051801E+0	2.733120E-5	1.464078E-3	2.733120E-4	4.933026E-1	1.494554E+1
4.071988E+3	3.824700E+2	3.031349E+1	-9.835217E-1	2.712160E-5	1.621192E-3	2.712160E-4	4.836323E-1	1.466020E+1
4.083579E+3	3.822800E+2	3.032855E+1	-1.054852E+0	2.691720E-5	1.488683E-3	2.691720E-4	4.875445E-1	1.478674E+1
4.094955E+3	3.820800E+2	3.034443E+1	-9.420631E-1	2.672040E-5	1.333597E-3	2.672040E-4	4.896618E-1	1.485850E+1
4.107693E+3	3.818800E+2	3.036032E+1	-9.793814E-1	2.650620E-5	1.414487E-3	2.650620E-4	4.975378E-1	1.510491E+1
4.119333E+3	3.816900E+2	3.037544E+1	-9.011145E-1	2.630900E-5	1.376511E-3	2.630900E-4	5.018218E-1	1.524330E+1
4.131984E+3	3.815000E+2	3.039056E+1	-1.002466E+0	2.610040E-5	1.400570E-3	2.610040E-4	4.987005E-1	1.515666E+1
4.144553E+3	3.812900E+2	3.040730E+1	-1.003185E+0	2.589360E-5	1.368572E-3	2.589360E-4	4.839758E-1	1.471711E+1
4.157113E+3	3.810800E+2	3.042406E+1	-1.150126E+0	2.567700E-5	1.545841E-3	2.567700E-4	4.761107E-1	1.448508E+1
4.168590E+3	3.808600E+2	3.044163E+1	-1.013604E+0	2.548060E-5	1.415454E-3	2.548060E-4	4.788499E-1	1.457613E+1
4.179837E+3	3.806700E+2	3.045683E+1	-1.034394E+0	2.528620E-5	1.463623E-3	2.528620E-4	4.865577E-1	1.481832E+1
4.191438E+3	3.804700E+2	3.047284E+1	-9.296720E-1	2.508880E-5	1.527779E-3	2.508880E-4	5.042098E-1	1.536444E+1
4.203055E+3	3.802900E+2	3.048726E+1	-9.419152E-1	2.490240E-5	1.435176E-3	2.490240E-4	4.959432E-1	1.512087E+1
4.215795E+3	3.800900E+2	3.050330E+1	-1.053135E+0	2.469980E-5	1.357162E-3	2.469980E-4	4.902939E-1	1.495668E+1
4.228329E+3	3.798700E+2	3.052097E+1	-9.807737E-1	2.450020E-5	1.452097E-3	2.450020E-4	4.886847E-1	1.491451E+1
4.241176E+3	3.796600E+2	3.053785E+1	-9.428197E-1	2.429800E-5	1.431602E-3	2.429800E-4	4.845766E-1	1.479748E+1
4.252631E+3	3.794800E+2	3.055233E+1	-1.063092E+0	2.411660E-5	1.409695E-3	2.411660E-4	4.889295E-1	1.493830E+1
4.265612E+3	3.792500E+2	3.057086E+1	-1.017152E+0	2.391060E-5	1.429202E-3	2.391060E-4	4.871295E-1	1.489188E+1
4.275640E+3	3.790800E+2	3.058457E+1	-1.016231E+0	2.374880E-5	1.491517E-3	2.374880E-4	4.871882E-1	1.490055E+1
4.289810E+3	3.788400E+2	3.060395E+1	-9.833043E-1	2.352380E-5	1.405859E-3	2.352380E-4	4.965366E-1	1.519500E+1
4.299573E+3	3.786800E+2	3.061688E+1	-9.734992E-1	2.337180E-5	1.468335E-3	2.337180E-4	5.001960E-1	1.531490E+1
4.312516E+3	3.784700E+2	3.063387E+1	-9.999206E-1	2.317360E-5	1.433029E-3	2.317360E-4	4.971414E-1	1.523019E+1
4.325117E+3	3.782600E+2	3.065088E+1	-1.005278E+0	2.297440E-5	1.666738E-3	2.297440E-4	4.946534E-1	1.516079E+1
