Repository: speedcoder107/kakalioslab

File: fast and slow cooling/fast_and_slow_cool_old_2024_with_variable_time/slow_cool_old_2024/slow cooling at 460K at 1k per minute/COND/slow cooling at 460K at 1k per minute_2024.06.01_COND_FILE END.txt (part 1 of 3)
6/1/2024									
1:58 PM									
slow cooling at 460K at 1k per minute_2024.06.01_COND_FILE END.txt									
									
Data taken by: Akshat Sharma									
ammeter is Keithley 6517A at GPIB0::27::INSTR									
voltage source is Keithley 6517A at GPIB0::27::INSTR									
temperature controller is Lake Shore 330 at GPIB0::12::INSTR with the settings: control sensor=A;sample sensor=;loop=1									
Readings: 5									
Voltage (V): 100									
Geo Factor: 1000									
Ea Window (pts): 5									
Shut off V when done?: TRUE									
Mconnect?: TRUE									
Use Abs(Cond)?: TRUE									
Rate (K/min): 1									
Heater: High									
DESCRIPTION									
********************
Time (s)	Temperature (K)	1/kT (1/eV)	Rate (K/min)	Current (A)	Current Std Dev/Mean	Conductivity (Ohm-cm)^-1	Ea (eV)	Reduced Ea
1.454000E+0	4.600600E+2	2.520106E+1	-2.000267E+0	2.671740E-4	2.390554E-3	2.671740E-3	NaN	NaN
3.145000E+1	4.590600E+2	2.525596E+1	-1.054349E+0	2.646260E-4	5.531154E-3	2.646260E-3	NaN	NaN
3.941700E+1	4.589200E+2	2.526366E+1	2.583732E+0	2.614780E-4	1.796742E-3	2.614780E-3	2.663329E-1	6.723889E+0
4.777700E+1	4.592800E+2	2.524386E+1	-1.867151E+0	2.618300E-4	2.292200E-3	2.618300E-3	3.323480E-1	8.399286E+0
7.477000E+1	4.584400E+2	2.529011E+1	-2.573434E+0	2.607420E-4	5.673737E-3	2.607420E-3	3.313352E-1	8.373843E+0
8.246400E+1	4.581100E+2	2.530833E+1	1.488095E+0	2.569040E-4	3.271279E-3	2.569040E-3	2.830482E-1	7.154208E+0
9.052800E+1	4.583100E+2	2.529729E+1	3.400309E+0	2.559620E-4	9.398342E-4	2.559620E-3	2.216553E-1	5.608663E+0
9.829200E+1	4.587500E+2	2.527302E+1	-3.016657E+0	2.579660E-4	3.592662E-3	2.579660E-3	2.705132E-1	6.846612E+0
1.211650E+2	4.576000E+2	2.533654E+1	-2.113473E+0	2.552400E-4	5.893580E-3	2.552400E-3	3.068276E-1	7.766251E+0
1.291140E+2	4.573200E+2	2.535205E+1	1.849340E+0	2.515720E-4	2.779293E-3	2.515720E-3	2.980431E-1	7.544053E+0
1.372250E+2	4.575700E+2	2.533820E+1	3.264095E+0	2.510900E-4	1.596038E-3	2.510900E-3	1.865677E-1	4.728345E+0
1.453130E+2	4.580100E+2	2.531386E+1	-3.259433E+0	2.534700E-4	3.594068E-3	2.534700E-3	2.568549E-1	6.511809E+0
1.657460E+2	4.569000E+2	2.537536E+1	-2.839863E+0	2.509960E-4	5.726523E-3	2.509960E-3	3.103142E-1	7.867507E+0
1.733520E+2	4.565400E+2	2.539537E+1	1.091051E+0	2.471840E-4	3.485722E-3	2.471840E-3	3.151589E-1	7.990335E+0
1.810510E+2	4.566800E+2	2.538758E+1	3.662906E+0	2.460520E-4	6.766588E-4	2.460520E-3	2.263480E-1	5.747075E+0
1.885860E+2	4.571400E+2	2.536203E+1	-2.691722E+0	2.477760E-4	3.496197E-3	2.477760E-3	2.629886E-1	6.678972E+0
2.122140E+2	4.560800E+2	2.542098E+1	-2.475822E+0	2.457520E-4	6.118576E-3	2.457520E-3	3.046532E-1	7.737730E+0
2.199690E+2	4.557600E+2	2.543883E+1	1.792208E+0	2.420920E-4	2.996424E-3	2.420920E-3	2.913397E-1	7.399882E+0
2.276690E+2	4.559900E+2	2.542600E+1	3.265941E+0	2.413820E-4	1.154574E-3	2.413820E-3	2.135015E-1	5.430747E+0
2.353850E+2	4.564100E+2	2.540260E+1	-3.173375E+0	2.433740E-4	3.752015E-3	2.433740E-3	2.686175E-1	6.833906E+0
2.586410E+2	4.551800E+2	2.547124E+1	-1.498689E+0	2.405260E-4	6.061524E-3	2.405260E-3	3.012942E-1	7.665767E+0
2.666480E+2	4.549800E+2	2.548244E+1	2.264151E+0	2.370200E-4	2.552614E-3	2.370200E-3	2.908850E-1	7.401217E+0
2.743330E+2	4.552700E+2	2.546621E+1	3.289817E+0	2.367220E-4	1.674735E-3	2.367220E-3	2.089179E-1	5.322332E+0
2.819930E+2	4.556900E+2	2.544274E+1	-3.276433E+0	2.389900E-4	3.752108E-3	2.389900E-3	2.776850E-1	7.076332E+0
3.052500E+2	4.544200E+2	2.551384E+1	-1.556017E+0	2.355140E-4	5.763869E-3	2.355140E-3	3.054442E-1	7.784185E+0
3.129620E+2	4.542200E+2	2.552508E+1	2.714210E+0	2.324440E-4	2.111237E-3	2.324440E-3	3.033569E-1	7.731045E+0
3.204780E+2	4.545600E+2	2.550598E+1	3.102780E+0	2.324040E-4	2.036618E-3	2.324040E-3	1.906211E-1	4.864643E+0
3.282130E+2	4.549600E+2	2.548356E+1	-3.567671E+0	2.348720E-4	3.851151E-3	2.348720E-3	2.684378E-1	6.852108E+0
3.500760E+2	4.536600E+2	2.555658E+1	-1.660298E+0	2.314940E-4	5.948320E-3	2.314940E-3	3.065174E-1	7.824352E+0
3.576650E+2	4.534500E+2	2.556842E+1	2.110961E+0	2.282020E-4	2.636798E-3	2.282020E-3	3.083981E-1	7.872515E+0
3.650550E+2	4.537100E+2	2.555377E+1	3.615910E+0	2.277560E-4	1.440446E-3	2.277560E-3	2.215983E-1	5.664693E+0
3.725220E+2	4.541600E+2	2.552845E+1	-3.207906E+0	2.298820E-4	3.873433E-3	2.298820E-3	2.814880E-1	7.197575E+0
3.972110E+2	4.528400E+2	2.560286E+1	-1.197445E+0	2.262980E-4	5.745691E-3	2.262980E-3	3.033407E-1	7.756771E+0
4.047270E+2	4.526900E+2	2.561135E+1	2.564445E+0	2.235280E-4	1.872397E-3	2.235280E-3	2.708061E-1	6.927993E+0
4.122140E+2	4.530100E+2	2.559325E+1	-1.693039E+0	2.237420E-4	2.281470E-3	2.237420E-3	3.166974E-1	8.114080E+0
4.402110E+2	4.522200E+2	2.563796E+1	-2.491888E+0	2.233820E-4	6.251074E-3	2.233820E-3	3.127302E-1	8.012534E+0
4.479160E+2	4.519000E+2	2.565612E+1	1.573358E+0	2.197760E-4	3.346805E-3	2.197760E-3	2.541271E-1	6.511663E+0
4.555430E+2	4.521000E+2	2.564477E+1	4.121306E+0	2.190480E-4	1.259121E-3	2.190480E-3	1.941084E-1	4.978584E+0
4.632590E+2	4.526300E+2	2.561474E+1	-3.228167E+0	2.211260E-4	4.192792E-3	2.211260E-3	2.499549E-1	6.412491E+0
4.864920E+2	4.513800E+2	2.568568E+1	-1.940439E+0	2.187840E-4	6.121913E-3	2.187840E-3	2.868081E-1	7.358513E+0
4.939130E+2	4.511400E+2	2.569934E+1	2.139037E+0	2.154320E-4	3.124959E-3	2.154320E-3	2.733523E-1	7.013665E+0
5.017670E+2	4.514200E+2	2.568340E+1	3.955021E+0	2.149900E-4	1.830659E-3	2.149900E-3	2.125175E-1	5.459795E+0
5.095040E+2	4.519300E+2	2.565442E+1	-3.496769E+0	2.173360E-4	4.387862E-3	2.173360E-3	2.745831E-1	7.056242E+0
5.331830E+2	4.505500E+2	2.573299E+1	-1.251303E+0	2.138920E-4	6.076341E-3	2.138920E-3	3.000447E-1	7.711048E+0
5.408550E+2	4.503900E+2	2.574213E+1	2.576835E+0	2.110160E-4	2.161981E-3	2.110160E-3	2.943868E-1	7.565777E+0
5.483060E+2	4.507100E+2	2.572386E+1	3.903201E+0	2.111120E-4	2.366373E-3	2.111120E-3	1.810418E-1	4.659387E+0
5.559920E+2	4.512100E+2	2.569535E+1	-3.903422E+0	2.136240E-4	4.225163E-3	2.136240E-3	2.614219E-1	6.729468E+0
5.778190E+2	4.497900E+2	2.577647E+1	-1.321072E+0	2.103660E-4	6.323440E-3	2.103660E-3	2.926105E-1	7.532627E+0
5.855400E+2	4.496200E+2	2.578622E+1	2.748691E+0	2.072200E-4	2.620408E-3	2.072200E-3	2.896404E-1	7.456331E+0
5.931800E+2	4.499700E+2	2.576616E+1	3.580902E+0	2.070580E-4	2.102220E-3	2.070580E-3	1.870092E-1	4.820658E+0
6.007200E+2	4.504200E+2	2.574042E+1	-3.624669E+0	2.093840E-4	4.200036E-3	2.093840E-3	2.675220E-1	6.898144E+0
6.237290E+2	4.490300E+2	2.582010E+1	-1.331940E+0	2.060760E-4	6.110165E-3	2.060760E-3	2.940033E-1	7.581462E+0
6.313870E+2	4.488600E+2	2.582988E+1	2.885772E+0	2.031420E-4	2.311924E-3	2.031420E-3	2.705417E-1	6.979543E+0
6.388720E+2	4.492200E+2	2.580918E+1	-1.756242E+0	2.032340E-4	2.533093E-3	2.032340E-3	3.120796E-1	8.063387E+0
6.672280E+2	4.483900E+2	2.585695E+1	-2.391975E+0	2.030600E-4	6.728597E-3	2.030600E-3	2.877971E-1	7.436163E+0
6.750040E+2	4.480800E+2	2.587484E+1	2.046170E+0	1.996510E-4	3.204860E-3	1.996510E-3	2.248545E-1	5.810429E+0
6.826280E+2	4.483400E+2	2.585984E+1	4.443269E+0	1.990998E-4	1.528513E-3	1.990998E-3	1.815218E-1	4.694856E+0
6.901900E+2	4.489000E+2	2.582758E+1	-3.498769E+0	2.012088E-4	4.438740E-3	2.012088E-3	2.472548E-1	6.396686E+0
7.133410E+2	4.475500E+2	2.590549E+1	-1.687332E+0	1.987940E-4	6.705371E-3	1.987940E-3	2.792406E-1	7.224825E+0
7.211640E+2	4.473300E+2	2.591823E+1	2.470724E+0	1.956084E-4	2.932761E-3	1.956084E-3	2.712581E-1	7.018505E+0
7.289350E+2	4.476500E+2	2.589970E+1	4.050955E+0	1.954646E-4	2.374326E-3	1.954646E-3	1.897816E-1	4.916945E+0
7.367850E+2	4.481800E+2	2.586907E+1	-3.779187E+0	1.979280E-4	4.663632E-3	1.979280E-3	2.660419E-1	6.894606E+0
7.590120E+2	4.467800E+2	2.595013E+1	-1.611253E+0	1.949012E-4	6.721430E-3	1.949012E-3	2.934141E-1	7.604556E+0
7.668320E+2	4.465700E+2	2.596234E+1	3.146182E+0	1.918424E-4	2.756414E-3	1.918424E-3	2.891533E-1	7.494302E+0
7.746510E+2	4.469800E+2	2.593852E+1	3.688833E+0	1.918606E-4	2.702549E-3	1.918606E-3	1.966392E-1	5.103314E+0
7.826210E+2	4.474700E+2	2.591012E+1	-4.044643E+0	1.943774E-4	4.707730E-3	1.943774E-3	2.729319E-1	7.085042E+0
8.050210E+2	4.459600E+2	2.599785E+1	-9.536618E-1	1.908408E-4	6.843820E-3	1.908408E-3	2.969699E-1	7.709552E+0
8.132000E+2	4.458300E+2	2.600543E+1	2.952985E+0	1.879538E-4	2.082941E-3	1.879538E-3	2.731364E-1	7.094615E+0
8.209210E+2	4.462100E+2	2.598328E+1	-2.016842E+0	1.882822E-4	3.024055E-3	1.882822E-3	3.027300E-1	7.874991E+0
8.491830E+2	4.452600E+2	2.603872E+1	-1.622248E+0	1.877902E-4	6.912629E-3	1.877902E-3	2.625652E-1	6.830756E+0
8.569500E+2	4.450500E+2	2.605101E+1	2.439926E+0	1.846064E-4	3.233784E-3	1.846064E-3	2.172188E-1	5.651503E+0
8.650650E+2	4.453800E+2	2.603170E+1	4.352895E+0	1.844548E-4	2.522587E-3	1.844548E-3	1.745117E-1	4.544252E+0
8.727840E+2	4.459400E+2	2.599901E+1	-3.962290E+0	1.868486E-4	4.834913E-3	1.868486E-3	2.558250E-1	6.663605E+0
8.947410E+2	4.444900E+2	2.608383E+1	-1.703885E+0	1.840614E-4	7.024221E-3	1.840614E-3	2.885961E-1	7.517698E+0
9.024880E+2	4.442700E+2	2.609674E+1	2.865101E+0	1.809988E-4	3.074117E-3	1.809988E-3	2.849803E-1	7.423664E+0
9.100270E+2	4.446300E+2	2.607561E+1	3.994778E+0	1.808010E-4	2.321758E-3	1.808010E-3	1.674732E-1	4.368654E+0
9.176870E+2	4.451400E+2	2.604574E+1	-3.814935E+0	1.831132E-4	4.919534E-3	1.831132E-3	2.515692E-1	6.564225E+0
9.398630E+2	4.437300E+2	2.612850E+1	-1.658917E+0	1.804996E-4	7.423446E-3	1.804996E-3	2.833191E-1	7.393281E+0
9.478200E+2	4.435100E+2	2.614146E+1	2.999211E+0	1.774880E-4	3.036527E-3	1.774880E-3	2.780355E-1	7.255668E+0
9.554220E+2	4.438900E+2	2.611908E+1	4.388554E+0	1.773410E-4	2.591840E-3	1.773410E-3	1.745392E-1	4.559977E+0
9.632150E+2	4.444600E+2	2.608559E+1	-3.908618E+0	1.797758E-4	5.201980E-3	1.797758E-3	2.607508E-1	6.814611E+0
9.853200E+2	4.430200E+2	2.617038E+1	-2.100895E+0	1.769918E-4	7.193222E-3	1.769918E-3	2.930106E-1	7.658417E+0
9.930310E+2	4.427500E+2	2.618634E+1	3.152230E+0	1.739678E-4	3.171424E-3	1.739678E-3	2.901172E-1	7.582933E+0
1.000835E+3	4.431600E+2	2.616211E+1	4.013641E+0	1.738136E-4	2.526934E-3	1.738136E-3	2.069132E-1	5.416156E+0
1.008459E+3	4.436700E+2	2.613204E+1	-3.922561E+0	1.761614E-4	4.997352E-3	1.761614E-3	2.702590E-1	7.075881E+0
1.032168E+3	4.421200E+2	2.622365E+1	-4.516939E-1	1.727824E-4	6.754714E-3	1.727824E-3	2.824299E-1	7.395644E+0
1.040138E+3	4.420600E+2	2.622721E+1	3.956208E+0	1.703118E-4	1.734725E-3	1.703118E-3	2.613512E-1	6.847041E+0
1.048176E+3	4.425900E+2	2.619580E+1	-2.373418E+0	1.709876E-4	3.828978E-3	1.709876E-3	2.715805E-1	7.123309E+0
1.075984E+3	4.414900E+2	2.626107E+1	-2.003339E+0	1.701266E-4	7.287799E-3	1.701266E-3	2.521580E-1	6.615212E+0
1.083771E+3	4.412300E+2	2.627655E+1	3.371227E+0	1.671730E-4	3.036969E-3	1.671730E-3	2.243978E-1	5.887561E+0
1.091424E+3	4.416600E+2	2.625096E+1	3.962408E+0	1.670960E-4	2.736395E-3	1.670960E-3	1.552214E-1	4.076629E+0
1.099298E+3	4.421800E+2	2.622009E+1	-4.013005E+0	1.694712E-4	5.097338E-3	1.694712E-3	2.395559E-1	6.293142E+0
1.120828E+3	4.407400E+2	2.630576E+1	-2.015504E+0	1.671320E-4	7.406148E-3	1.671320E-3	2.755098E-1	7.238204E+0
1.128568E+3	4.404800E+2	2.632129E+1	2.921053E+0	1.641150E-4	3.508816E-3	1.641150E-3	2.783243E-1	7.312237E+0
1.136168E+3	4.408500E+2	2.629919E+1	4.217103E+0	1.638312E-4	2.310075E-3	1.638312E-3	1.772634E-1	4.663184E+0
1.143851E+3	4.413900E+2	2.626702E+1	-3.709670E+0	1.660108E-4	5.082656E-3	1.660108E-3	2.565084E-1	6.750045E+0
1.166818E+3	4.399700E+2	2.635180E+1	-1.825397E+0	1.635094E-4	7.059954E-3	1.635094E-3	2.874100E-1	7.563946E+0
1.174378E+3	4.397400E+2	2.636558E+1	3.016671E+0	1.607412E-4	2.975980E-3	1.607412E-3	2.820699E-1	7.423640E+0
1.181936E+3	4.401200E+2	2.634282E+1	4.506605E+0	1.606952E-4	2.840035E-3	1.606952E-3	1.925578E-1	5.074660E+0
1.189658E+3	4.407000E+2	2.630815E+1	-4.106919E+0	1.629598E-4	5.074336E-3	1.629598E-3	2.617133E-1	6.898960E+0
1.212741E+3	4.391200E+2	2.640281E+1	-1.030247E+0	1.599346E-4	6.847386E-3	1.599346E-3	2.802091E-1	7.387408E+0
1.220312E+3	4.389900E+2	2.641062E+1	3.947368E+0	1.574586E-4	2.378878E-3	1.574586E-3	2.534605E-1	6.684716E+0
1.227912E+3	4.394900E+2	2.638058E+1	-1.989046E+0	1.577526E-4	3.288024E-3	1.577526E-3	2.643937E-1	6.982606E+0
1.255664E+3	4.385700E+2	2.643592E+1	-2.804487E+0	1.578106E-4	7.241254E-3	1.578106E-3	2.578652E-1	6.811108E+0
1.263152E+3	4.382200E+2	2.645703E+1	2.394254E+0	1.547884E-4	4.010195E-3	1.547884E-3	2.075636E-1	5.483192E+0
1.270670E+3	4.385200E+2	2.643893E+1	5.010604E+0	1.542364E-4	1.772257E-3	1.542364E-3	1.846436E-1	4.882234E+0
1.278214E+3	4.391500E+2	2.640100E+1	-3.696203E+0	1.562254E-4	5.471732E-3	1.562254E-3	2.449831E-1	6.479585E+0
1.301914E+3	4.376900E+2	2.648907E+1	-1.572327E+0	1.540310E-4	7.228849E-3	1.540310E-3	2.716084E-1	7.184745E+0
1.309546E+3	4.374900E+2	2.650118E+1	3.162055E+0	1.514020E-4	3.015078E-3	1.514020E-3	2.639723E-1	6.983005E+0
1.317136E+3	4.378900E+2	2.647697E+1	4.482803E+0	1.514522E-4	3.097846E-3	1.514522E-3	1.783139E-1	4.723349E+0
1.324899E+3	4.384700E+2	2.644195E+1	-4.286104E+0	1.536988E-4	5.150477E-3	1.536988E-3	2.606116E-1	6.905092E+0
1.346877E+3	4.369000E+2	2.653696E+1	-1.367608E+0	1.509630E-4	7.524731E-3	1.509630E-3	2.856850E-1	7.570093E+0
1.354774E+3	4.367200E+2	2.654790E+1	3.545168E+0	1.483088E-4	2.815011E-3	1.483088E-3	2.832124E-1	7.504719E+0
1.362390E+3	4.371700E+2	2.652058E+1	4.366701E+0	1.484500E-4	3.461410E-3	1.484500E-3	1.919994E-1	5.094370E+0
1.370222E+3	4.377400E+2	2.648604E+1	-4.301075E+0	1.507886E-4	5.338653E-3	1.507886E-3	2.733124E-1	7.253826E+0
1.392542E+3	4.361400E+2	2.658321E+1	-1.088224E+0	1.477246E-4	7.416740E-3	1.477246E-3	2.951087E-1	7.833026E+0
1.400261E+3	4.360000E+2	2.659174E+1	3.551209E+0	1.452782E-4	2.586775E-3	1.452782E-3	2.765592E-1	7.343921E+0
1.408033E+3	4.364600E+2	2.656372E+1	-2.054142E+0	1.456180E-4	3.727597E-3	1.456180E-3	2.993768E-1	7.962239E+0
1.436366E+3	4.354900E+2	2.662288E+1	-2.234493E+0	1.452242E-4	7.723939E-3	1.452242E-3	2.495034E-1	6.636863E+0
1.444153E+3	4.352000E+2	2.664063E+1	3.648596E+0	1.425294E-4	3.468751E-3	1.425294E-3	2.154381E-1	5.731165E+0
1.451882E+3	4.356700E+2	2.661189E+1	4.158494E+0	1.424558E-4	2.956209E-3	1.424558E-3	1.719198E-1	4.577233E+0
1.459529E+3	4.362000E+2	2.657955E+1	-4.045798E+0	1.446322E-4	5.564054E-3	1.446322E-3	2.509455E-1	6.683192E+0
1.481626E+3	4.347100E+2	2.667065E+1	-1.999200E+0	1.422688E-4	7.334859E-3	1.422688E-3	2.828187E-1	7.532807E+0
1.489129E+3	4.344600E+2	2.668600E+1	3.324977E+0	1.396736E-4	3.444780E-3	1.396736E-3	2.820448E-1	7.512401E+0
1.496708E+3	4.348800E+2	2.666023E+1	4.729459E+0	1.395792E-4	2.889313E-3	1.395792E-3	1.502560E-1	4.007091E+0
1.504193E+3	4.354700E+2	2.662411E+1	-4.040126E+0	1.416498E-4	5.458432E-3	1.416498E-3	2.400324E-1	6.403270E+0
1.526024E+3	4.340000E+2	2.671429E+1	-2.322880E+0	1.396622E-4	7.652524E-3	1.396622E-3	2.761688E-1	7.367909E+0
1.533773E+3	4.337000E+2	2.673276E+1	2.995664E+0	1.369590E-4	3.741360E-3	1.369590E-3	2.731315E-1	7.287067E+0
1.541384E+3	4.340800E+2	2.670936E+1	4.984834E+0	1.367292E-4	2.623628E-3	1.367292E-3	1.926410E-1	5.147230E+0
1.548967E+3	4.347100E+2	2.667065E+1	-4.169299E+0	1.388044E-4	5.867881E-3	1.388044E-3	2.558236E-1	6.837140E+0
1.572712E+3	4.330600E+2	2.677227E+1	-7.015720E-1	1.361648E-4	7.459109E-3	1.361648E-3	2.680510E-1	7.165277E+0
1.580409E+3	4.329700E+2	2.677784E+1	4.533021E+0	1.338912E-4	2.458974E-3	1.338912E-3	2.493691E-1	6.669425E+0
1.588086E+3	4.335500E+2	2.674201E+1	-2.478306E+0	1.343116E-4	4.224236E-3	1.343116E-3	2.630694E-1	7.043995E+0
1.616896E+3	4.323600E+2	2.681562E+1	-1.193436E+0	1.336486E-4	8.103111E-3	1.336486E-3	2.134730E-1	5.717772E+0
1.624940E+3	4.322000E+2	2.682554E+1	4.077446E+0	1.312224E-4	2.852886E-3	1.312224E-3	2.007309E-1	5.376966E+0
1.632739E+3	4.327300E+2	2.679269E+1	4.194175E+0	1.314894E-4	3.968359E-3	1.314894E-3	1.893966E-1	5.077846E+0
1.640464E+3	4.332700E+2	2.675930E+1	-4.565100E+0	1.336916E-4	5.303726E-3	1.336916E-3	2.711484E-1	7.271485E+0
1.662676E+3	4.315800E+2	2.686408E+1	-6.151480E-1	1.306912E-4	7.781156E-3	1.306912E-3	2.894468E-1	7.763036E+0
1.670479E+3	4.315000E+2	2.686906E+1	3.804210E+0	1.285058E-4	2.501953E-3	1.285058E-3	2.961603E-1	7.943012E+0
1.678365E+3	4.320000E+2	2.683796E+1	4.203286E+0	1.289634E-4	4.442737E-3	1.289634E-3	1.849504E-1	4.967491E+0
1.686216E+3	4.325500E+2	2.680384E+1	-4.891226E+0	1.312038E-4	5.133886E-3	1.312038E-3	2.735375E-1	7.348313E+0
1.706947E+3	4.308600E+2	2.690897E+1	-1.136507E+0	1.283052E-4	8.044952E-3	1.283052E-3	2.920544E-1	7.846607E+0
1.714866E+3	4.307100E+2	2.691834E+1	4.369663E+0	1.259222E-4	3.038139E-3	1.259222E-3	2.679423E-1	7.200906E+0
1.722830E+3	4.312900E+2	2.688214E+1	-2.028070E+0	1.261990E-4	4.289629E-3	1.261990E-3	2.440590E-1	6.568150E+0
1.750048E+3	4.303700E+2	2.693961E+1	-3.507405E+0	1.265954E-4	7.903719E-3	1.265954E-3	2.448475E-1	6.590618E+0
1.757746E+3	4.299200E+2	2.696781E+1	2.359727E+0	1.238316E-4	4.861825E-3	1.238316E-3	2.024234E-1	5.449467E+0
1.765374E+3	4.302200E+2	2.694900E+1	5.357143E+0	1.232454E-4	2.063520E-3	1.232454E-3	1.918996E-1	5.171066E+0
1.772990E+3	4.309000E+2	2.690647E+1	-3.596021E+0	1.249768E-4	5.998930E-3	1.249768E-3	2.442775E-1	6.584653E+0
1.796516E+3	4.294900E+2	2.699481E+1	-2.396907E+0	1.233684E-4	7.996823E-3	1.233684E-3	2.709736E-1	7.305734E+0
1.804276E+3	4.291800E+2	2.701431E+1	3.889171E+0	1.209306E-4	3.741770E-3	1.209306E-3	2.604945E-1	7.023568E+0
1.812144E+3	4.296900E+2	2.698224E+1	4.473583E+0	1.208976E-4	3.468203E-3	1.208976E-3	1.787186E-1	4.824400E+0
1.819923E+3	4.302700E+2	2.694587E+1	-4.298735E+0	1.229506E-4	5.690597E-3	1.229506E-3	2.561746E-1	6.917408E+0
1.841976E+3	4.286900E+2	2.704518E+1	-1.897053E+0	1.206646E-4	7.876015E-3	1.206646E-3	2.790137E-1	7.535242E+0
1.849883E+3	4.284400E+2	2.706097E+1	4.229143E+0	1.183400E-4	3.129832E-3	1.183400E-3	2.839406E-1	7.668229E+0
1.857686E+3	4.289900E+2	2.702627E+1	4.168246E+0	1.185614E-4	4.148482E-3	1.185614E-3	1.973792E-1	5.338150E+0
1.865603E+3	4.295400E+2	2.699167E+1	-4.665969E+0	1.206460E-4	5.410850E-3	1.206460E-3	2.717631E-1	7.351573E+0
1.887592E+3	4.278300E+2	2.709955E+1	-6.830255E-1	1.178690E-4	8.049928E-3	1.178690E-3	2.889690E-1	7.818101E+0
1.895498E+3	4.277400E+2	2.710525E+1	4.185162E+0	1.157774E-4	2.624539E-3	1.157774E-3	2.612895E-1	7.072816E+0
1.903383E+3	4.282900E+2	2.707044E+1	-2.385555E+0	1.162144E-4	4.571663E-3	1.162144E-3	2.493242E-1	6.757650E+0
1.930798E+3	4.272000E+2	2.713951E+1	-2.070288E+0	1.160818E-4	8.057970E-3	1.160818E-3	2.220147E-1	6.019125E+0
1.938623E+3	4.269300E+2	2.715668E+1	3.483871E+0	1.136192E-4	4.262259E-3	1.136192E-3	1.930705E-1	5.234912E+0
1.946373E+3	4.273800E+2	2.712808E+1	4.635762E+0	1.134322E-4	3.303902E-3	1.134322E-3	1.778053E-1	4.825429E+0
1.954527E+3	4.280100E+2	2.708815E+1	-4.479194E+0	1.153740E-4	5.762671E-3	1.153740E-3	2.531585E-1	6.872576E+0
1.977165E+3	4.263200E+2	2.719553E+1	-9.691849E-1	1.130782E-4	8.328456E-3	1.130782E-3	2.692524E-1	7.310832E+0
1.985213E+3	4.261900E+2	2.720383E+1	4.471284E+0	1.109680E-4	2.870285E-3	1.109680E-3	2.718373E-1	7.380956E+0
1.992996E+3	4.267700E+2	2.716686E+1	4.091426E+0	1.113100E-4	4.598323E-3	1.113100E-3	1.713217E-1	4.657304E+0
2.000915E+3	4.273100E+2	2.713253E+1	-4.646632E+0	1.133584E-4	5.443391E-3	1.133584E-3	2.678003E-1	7.282189E+0
2.021446E+3	4.257200E+2	2.723386E+1	-2.324680E+0	1.110304E-4	8.173400E-3	1.110304E-3	2.946673E-1	8.013566E+0
2.029189E+3	4.254200E+2	2.725307E+1	3.973013E+0	1.087692E-4	3.819804E-3	1.087692E-3	2.996819E-1	8.150038E+0
2.037193E+3	4.259500E+2	2.721916E+1	4.425553E+0	1.088336E-4	4.073340E-3	1.088336E-3	1.810569E-1	4.930568E+0
2.045192E+3	4.265400E+2	2.718151E+1	-4.441584E+0	1.107596E-4	5.664765E-3	1.107596E-3	2.576649E-1	7.019009E+0
2.066941E+3	4.249300E+2	2.728449E+1	-2.093960E+0	1.085822E-4	7.929133E-3	1.085822E-3	2.880934E-1	7.848808E+0
2.074391E+3	4.246700E+2	2.730120E+1	3.790323E+0	1.064504E-4	3.790522E-3	1.064504E-3	2.869246E-1	7.817164E+0
2.081831E+3	4.251400E+2	2.727102E+1	4.917393E+0	1.063942E-4	3.502215E-3	1.063942E-3	1.808984E-1	4.935469E+0
2.089518E+3	4.257700E+2	2.723066E+1	-4.349131E+0	1.082396E-4	5.887943E-3	1.082396E-3	2.580820E-1	7.043193E+0
2.112833E+3	4.240800E+2	2.733918E+1	-9.919878E-1	1.060000E-4	8.156595E-3	1.060000E-3	2.753611E-1	7.515989E+0
2.120696E+3	4.239500E+2	2.734756E+1	4.313222E+0	1.040114E-4	2.771385E-3	1.040114E-3	2.507836E-1	6.848151E+0
2.128486E+3	4.245100E+2	2.731149E+1	-2.238565E+0	1.043622E-4	4.548260E-3	1.043622E-3	2.627461E-1	7.184914E+0
2.156361E+3	4.234700E+2	2.737856E+1	-2.557809E+0	1.043000E-4	8.400144E-3	1.043000E-3	2.371388E-1	6.486053E+0
2.164102E+3	4.231400E+2	2.739991E+1	3.260026E+0	1.020144E-4	4.446105E-3	1.020144E-3	2.015059E-1	5.512012E+0
2.171832E+3	4.235600E+2	2.737275E+1	5.301455E+0	1.018042E-4	3.196891E-3	1.018042E-3	1.862240E-1	5.098507E+0
2.179528E+3	4.242400E+2	2.732887E+1	-4.164903E+0	1.035614E-4	6.178281E-3	1.035614E-3	2.551210E-1	6.987072E+0
2.203154E+3	4.226000E+2	2.743493E+1	-1.450054E+0	1.015590E-4	8.059720E-3	1.015590E-3	2.713171E-1	7.432246E+0
2.210602E+3	4.224200E+2	2.744662E+1	4.709819E+0	9.961620E-5	3.272517E-3	9.961620E-4	2.383912E-1	6.532185E+0
2.218373E+3	4.230300E+2	2.740704E+1	-1.978291E+0	9.984400E-5	4.497283E-3	9.984400E-4	2.397176E-1	6.577433E+0
2.245366E+3	4.221400E+2	2.746482E+1	-3.873908E+0	1.003620E-4	8.103619E-3	1.003620E-3	2.370598E-1	6.505971E+0
2.253265E+3	4.216300E+2	2.749804E+1	3.017408E+0	9.792360E-5	5.560833E-3	9.792360E-4	1.966004E-1	5.396290E+0
2.261020E+3	4.220200E+2	2.747263E+1	5.057415E+0	9.738540E-5	2.434308E-3	9.738540E-4	1.585713E-1	4.356446E+0
2.269206E+3	4.227100E+2	2.742779E+1	-3.963012E+0	9.901120E-5	6.346762E-3	9.901120E-4	2.196728E-1	6.037025E+0
2.291159E+3	4.212600E+2	2.752220E+1	-2.848932E+0	9.796100E-5	8.296314E-3	9.796100E-4	2.633429E-1	7.238454E+0
2.299162E+3	4.208800E+2	2.754704E+1	3.223270E+0	9.564560E-5	5.012138E-3	9.564560E-4	2.535407E-1	6.969426E+0
2.306794E+3	4.212900E+2	2.752024E+1	5.302933E+0	9.530080E-5	2.870166E-3	9.530080E-4	1.457157E-1	4.010284E+0
2.314601E+3	4.219800E+2	2.747524E+1	-4.076490E+0	9.691800E-5	6.366834E-3	9.691800E-4	2.248408E-1	6.190333E+0
2.336826E+3	4.204700E+2	2.757391E+1	-2.715986E+0	9.568620E-5	8.323969E-3	9.568620E-4	2.647594E-1	7.290475E+0
2.344558E+3	4.201200E+2	2.759688E+1	3.288100E+0	9.351200E-5	4.809750E-3	9.351200E-4	2.589892E-1	7.131890E+0
2.352222E+3	4.205400E+2	2.756932E+1	5.084062E+0	9.321620E-5	2.917922E-3	9.321620E-4	1.589982E-1	4.383827E+0
2.359657E+3	4.211700E+2	2.752808E+1	-3.762976E+0	9.474740E-5	6.269260E-3	9.474740E-4	2.435658E-1	6.718314E+0
2.382777E+3	4.197200E+2	2.762318E+1	-2.767528E+0	9.338440E-5	8.361240E-3	9.338440E-4	2.744233E-1	7.570915E+0
2.390365E+3	4.193700E+2	2.764623E+1	4.057157E+0	9.133040E-5	4.424100E-3	9.133040E-4	2.698945E-1	7.446167E+0
2.398203E+3	4.199000E+2	2.761134E+1	4.497286E+0	9.124480E-5	3.725526E-3	9.124480E-4	1.650425E-1	4.558900E+0
2.405941E+3	4.204800E+2	2.757325E+1	-4.134929E+0	9.291960E-5	6.289690E-3	9.291960E-4	2.490451E-1	6.881653E+0
2.427997E+3	4.189600E+2	2.767329E+1	-2.653831E+0	9.134120E-5	8.425264E-3	9.134120E-4	2.803135E-1	7.746905E+0
2.435684E+3	4.186200E+2	2.769576E+1	3.901362E+0	8.930040E-5	4.522050E-3	8.930040E-4	2.850384E-1	7.877470E+0
2.443835E+3	4.191500E+2	2.766074E+1	4.344453E+0	8.923960E-5	3.921606E-3	8.923960E-4	1.749406E-1	4.841092E+0
2.451569E+3	4.197100E+2	2.762384E+1	-4.119493E+0	9.090180E-5	6.039451E-3	9.090180E-4	2.559947E-1	7.086690E+0
2.473562E+3	4.182000E+2	2.772358E+1	-2.625483E+0	8.925180E-5	8.365410E-3	8.925180E-4	2.847096E-1	7.882898E+0
2.481332E+3	4.178600E+2	2.774614E+1	4.351768E+0	8.730380E-5	4.172230E-3	8.730380E-4	2.695164E-1	7.464742E+0
2.489053E+3	4.184200E+2	2.770900E+1	-1.854553E+0	8.728300E-5	4.123735E-3	8.728300E-4	3.076986E-1	8.536879E+0
2.517847E+3	4.175300E+2	2.776806E+1	-3.255931E+0	8.754340E-5	8.655867E-3	8.754340E-4	2.354074E-1	6.531605E+0
2.525771E+3	4.171000E+2	2.779669E+1	3.637282E+0	8.547960E-5	5.090134E-3	8.547960E-4	1.950001E-1	5.411078E+0
2.533689E+3	4.175800E+2	2.776474E+1	4.949239E+0	8.524800E-5	3.538796E-3	8.524800E-4	1.700961E-1	4.723956E+0
2.541569E+3	4.182300E+2	2.772159E+1	-4.242560E+0	8.678900E-5	6.345808E-3	8.678900E-4	2.388445E-1	6.635426E+0
2.563914E+3	4.166500E+2	2.782671E+1	-2.234206E+0	8.535260E-5	8.551804E-3	8.535260E-4	2.701605E-1	7.506746E+0
2.571702E+3	4.163600E+2	2.784609E+1	3.879979E+0	8.345920E-5	4.330181E-3	8.345920E-4	2.664658E-1	7.404302E+0
2.579434E+3	4.168600E+2	2.781269E+1	4.871023E+0	8.339300E-5	3.875760E-3	8.339300E-4	1.530956E-1	4.259636E+0
2.587071E+3	4.174800E+2	2.777139E+1	-4.356508E+0	8.489320E-5	6.012809E-3	8.489320E-4	2.442410E-1	6.797802E+0
2.609107E+3	4.158800E+2	2.787823E+1	-2.002225E+0	8.342820E-5	8.654544E-3	8.342820E-4	2.727443E-1	7.592275E+0
2.617198E+3	4.156100E+2	2.789635E+1	3.854390E+0	8.152960E-5	4.242019E-3	8.152960E-4	2.539318E-1	7.071372E+0
2.625137E+3	4.161200E+2	2.786216E+1	-1.916462E+0	8.156060E-5	4.145052E-3	8.156060E-4	3.025434E-1	8.440116E+0
2.653627E+3	4.152100E+2	2.792322E+1	-2.941556E+0	8.179060E-5	8.489541E-3	8.179060E-4	2.327113E-1	6.492676E+0
2.661378E+3	4.148300E+2	2.794880E+1	3.572816E+0	7.986280E-5	5.277043E-3	7.986280E-4	1.836069E-1	5.123088E+0
2.669103E+3	4.152900E+2	2.791784E+1	5.067179E+0	7.957440E-5	3.107161E-3	7.957440E-4	1.415439E-1	3.951565E+0
2.676918E+3	4.159500E+2	2.787354E+1	-3.879310E+0	8.099500E-5	6.322806E-3	8.099500E-4	2.298836E-1	6.420973E+0
2.698726E+3	4.145400E+2	2.796835E+1	-3.624213E+0	7.997680E-5	8.408674E-3	7.997680E-4	2.743461E-1	7.664155E+0
2.706507E+3	4.140700E+2	2.800010E+1	3.484321E+0	7.807420E-5	5.459252E-3	7.807420E-4	2.662291E-1	7.437798E+0
2.714256E+3	4.145200E+2	2.796970E+1	5.261122E+0	7.774560E-5	3.064583E-3	7.774560E-4	1.857883E-1	5.197348E+0
2.722011E+3	4.152000E+2	2.792389E+1	-4.080947E+0	7.909480E-5	6.415534E-3	7.909480E-4	2.450871E-1	6.858363E+0
2.745829E+3	4.135800E+2	2.803327E+1	-1.639955E+0	7.764860E-5	8.652331E-3	7.764860E-4	2.637706E-1	7.383119E+0
2.753878E+3	4.133600E+2	2.804819E+1	4.820526E+0	7.600380E-5	3.484003E-3	7.600380E-4	2.634652E-1	7.374588E+0
2.761595E+3	4.139800E+2	2.800618E+1	3.978159E+0	7.621160E-5	4.937841E-3	7.621160E-4	1.892801E-1	5.304972E+0
2.769287E+3	4.144900E+2	2.797172E+1	-4.529428E+0	7.768400E-5	5.818444E-3	7.768400E-4	2.737765E-1	7.675680E+0
2.791409E+3	4.128200E+2	2.808488E+1	-1.709623E+0	7.577720E-5	8.645314E-3	7.577720E-4	2.938685E-1	8.240345E+0
2.799130E+3	4.126000E+2	2.809985E+1	4.728613E+0	7.422340E-5	3.673747E-3	7.422340E-4	2.646555E-1	7.423823E+0
2.806997E+3	4.132200E+2	2.805769E+1	-2.087034E+0	7.440980E-5	4.914945E-3	7.440980E-4	2.371915E-1	6.663097E+0
2.834021E+3	4.122800E+2	2.812166E+1	-3.608907E+0	7.479680E-5	8.455192E-3	7.479680E-4	2.333893E-1	6.557561E+0
2.841835E+3	4.118100E+2	2.815376E+1	2.743205E+0	7.290800E-5	6.243763E-3	7.290800E-4	1.853247E-1	5.207960E+0
2.849709E+3	4.121700E+2	2.812917E+1	5.413766E+0	7.240660E-5	2.356136E-3	7.240660E-4	1.726491E-1	4.855595E+0
2.857467E+3	4.128700E+2	2.808148E+1	-3.640654E+0	7.358700E-5	6.536827E-3	7.358700E-4	2.334651E-1	6.568908E+0
2.881199E+3	4.114300E+2	2.817976E+1	-2.825506E+0	7.261260E-5	8.937246E-3	7.261260E-4	2.633081E-1	7.410519E+0
2.889056E+3	4.110600E+2	2.820513E+1	4.194738E+0	7.095000E-5	4.701460E-3	7.095000E-4	2.553715E-1	7.187459E+0
2.896923E+3	4.116100E+2	2.816744E+1	4.477046E+0	7.088720E-5	4.165943E-3	7.088720E-4	1.472730E-1	4.149630E+0
2.904830E+3	4.122000E+2	2.812712E+1	-4.149940E+0	7.223960E-5	6.121163E-3	7.223960E-4	2.356529E-1	6.642704E+0
2.925505E+3	4.107700E+2	2.822504E+1	-3.662724E+0	7.120260E-5	8.441472E-3	7.120260E-4	2.823414E-1	7.959892E+0
2.933368E+3	4.102900E+2	2.825806E+1	3.483421E+0	6.945240E-5	5.818347E-3	6.945240E-4	2.845326E-1	8.021897E+0
2.941119E+3	4.107400E+2	2.822710E+1	4.623684E+0	6.907360E-5	2.917683E-3	6.907360E-4	1.762193E-1	4.975534E+0
2.948905E+3	4.113400E+2	2.818593E+1	-3.819562E+0	7.026400E-5	6.322759E-3	7.026400E-4	2.361100E-1	6.668605E+0
2.972625E+3	4.098300E+2	2.828978E+1	-2.061593E+0	6.915120E-5	8.802171E-3	6.915120E-4	2.649279E-1	7.484256E+0
2.980483E+3	4.095600E+2	2.830843E+1	4.019065E+0	6.760460E-5	4.410088E-3	6.760460E-4	2.625311E-1	7.416688E+0
2.988246E+3	4.100800E+2	2.827253E+1	4.560680E+0	6.760000E-5	4.307287E-3	6.760000E-4	1.698883E-1	4.805379E+0
2.996008E+3	4.106700E+2	2.823191E+1	-4.326468E+0	6.888680E-5	5.986350E-3	6.888680E-4	2.552785E-1	7.223240E+0
3.018197E+3	4.090700E+2	2.834234E+1	-2.107728E+0	6.748620E-5	8.688296E-3	6.748620E-4	2.851994E-1	8.071000E+0
3.025883E+3	4.088000E+2	2.836106E+1	3.957784E+0	6.600620E-5	4.395974E-3	6.600620E-4	2.830524E-1	8.010497E+0
3.033463E+3	4.093000E+2	2.832641E+1	4.740933E+0	6.596960E-5	4.070580E-3	6.596960E-4	1.790119E-1	5.073081E+0
3.041183E+3	4.099100E+2	2.828426E+1	-4.299507E+0	6.719960E-5	5.922753E-3	6.719960E-4	2.577337E-1	7.306336E+0
3.064488E+3	4.082400E+2	2.839996E+1	-1.262327E+0	6.571140E-5	8.348584E-3	6.571140E-4	2.783119E-1	7.891082E+0
3.072093E+3	4.080800E+2	2.841110E+1	4.278491E+0	6.437380E-5	3.748774E-3	6.437380E-4	2.541021E-1	7.207367E+0
3.079806E+3	4.086300E+2	2.837286E+1	-2.026667E+0	6.452720E-5	4.842992E-3	6.452720E-4	2.639079E-1	7.497306E+0
3.107931E+3	4.076800E+2	2.843897E+1	-3.270179E+0	6.464680E-5	8.433195E-3	6.464680E-4	2.473173E-1	7.027328E+0
3.115637E+3	4.072600E+2	2.846830E+1	3.067093E+0	6.307060E-5	5.806773E-3	6.307060E-4	1.985400E-1	5.642068E+0
3.123462E+3	4.076600E+2	2.844037E+1	5.246914E+0	6.276220E-5	3.110302E-3	6.276220E-4	1.737657E-1	4.941953E+0
3.131238E+3	4.083400E+2	2.839301E+1	-3.829787E+0	6.386720E-5	6.507692E-3	6.386720E-4	2.407980E-1	6.851245E+0
3.154738E+3	4.068400E+2	2.849769E+1	-2.643878E+0	6.283720E-5	8.327395E-3	6.283720E-4	2.699084E-1	7.681370E+0
3.162227E+3	4.065100E+2	2.852082E+1	4.298874E+0	6.142300E-5	4.949273E-3	6.142300E-4	2.617471E-1	7.449482E+0
3.170043E+3	4.070700E+2	2.848159E+1	4.180645E+0	6.132040E-5	3.920346E-3	6.132040E-4	1.485761E-1	4.233498E+0
3.177793E+3	4.076100E+2	2.844386E+1	-4.027028E+0	6.246740E-5	6.215906E-3	6.246740E-4	2.407845E-1	6.863687E+0
3.199844E+3	4.061300E+2	2.854751E+1	-2.904089E+0	6.140620E-5	8.628526E-3	6.140620E-4	2.760734E-1	7.871089E+0
3.207695E+3	4.057500E+2	2.857425E+1	4.063378E+0	5.996060E-5	5.106247E-3	5.996060E-4	2.796163E-1	7.972259E+0
3.215521E+3	4.062800E+2	2.853697E+1	4.205429E+0	5.982260E-5	3.921600E-3	5.982260E-4	1.518093E-1	4.333713E+0
3.223368E+3	4.068300E+2	2.849839E+1	-3.930551E+0	6.093680E-5	6.168247E-3	6.093680E-4	2.366483E-1	6.758526E+0
3.245197E+3	4.054000E+2	2.859891E+1	-3.263403E+0	5.999300E-5	8.592843E-3	5.999300E-4	2.833656E-1	8.093873E+0
3.252919E+3	4.049800E+2	2.862857E+1	3.114860E+0	5.855540E-5	5.716521E-3	5.855540E-4	2.812213E-1	8.033076E+0
3.260624E+3	4.053800E+2	2.860033E+1	5.190311E+0	5.826800E-5	2.855024E-3	5.826800E-4	1.950737E-1	5.579650E+0
3.268138E+3	4.060300E+2	2.855454E+1	-3.705635E+0	5.923180E-5	6.145596E-3	5.923180E-4	2.552694E-1	7.304139E+0
3.293073E+3	4.044900E+2	2.866325E+1	-1.825638E+0	5.809120E-5	8.422474E-3	5.809120E-4	2.754269E-1	7.883010E+0
3.300632E+3	4.042600E+2	2.867956E+1	4.617793E+0	5.688960E-5	3.963157E-3	5.688960E-4	2.430303E-1	6.958829E+0
3.308298E+3	4.048500E+2	2.863777E+1	-2.038386E+0	5.696940E-5	4.562108E-3	5.696940E-4	2.618861E-1	7.509620E+0
3.336850E+3	4.038800E+2	2.870655E+1	-3.220447E+0	5.709260E-5	8.494128E-3	5.709260E-4	2.415065E-1	6.926251E+0
3.344675E+3	4.034600E+2	2.873643E+1	2.969910E+0	5.569940E-5	5.775141E-3	5.569940E-4	1.938074E-1	5.559347E+0
3.352352E+3	4.038400E+2	2.870939E+1	4.817742E+0	5.539340E-5	2.858534E-3	5.539340E-4	1.551123E-1	4.453151E+0
3.360198E+3	4.044700E+2	2.866467E+1	-3.625456E+0	5.629620E-5	6.043041E-3	5.629620E-4	2.299441E-1	6.604343E+0
3.383202E+3	4.030800E+2	2.876352E+1	-2.891566E+0	5.558580E-5	8.327905E-3	5.558580E-4	2.745072E-1	7.885727E+0
3.391087E+3	4.027000E+2	2.879066E+1	3.099574E+0	5.424920E-5	5.498059E-3	5.424920E-4	2.632757E-1	7.563632E+0
3.398830E+3	4.031000E+2	2.876209E+1	4.763144E+0	5.401800E-5	3.017058E-3	5.401800E-4	1.700678E-1	4.892486E+0
3.406514E+3	4.037100E+2	2.871863E+1	-3.805284E+0	5.490780E-5	6.066071E-3	5.490780E-4	2.382640E-1	6.856925E+0
3.430323E+3	4.022000E+2	2.882645E+1	-1.997951E+0	5.398960E-5	8.228212E-3	5.398960E-4	2.657155E-1	7.648631E+0
3.438131E+3	4.019400E+2	2.884510E+1	4.081099E+0	5.280560E-5	4.442454E-3	5.280560E-4	2.580799E-1	7.429223E+0
3.445776E+3	4.024600E+2	2.880783E+1	3.901951E+0	5.274460E-5	3.927379E-3	5.274460E-4	1.552746E-1	4.475107E+0
3.453772E+3	4.029800E+2	2.877066E+1	-4.004479E+0	5.367980E-5	5.660964E-3	5.367980E-4	2.523905E-1	7.277031E+0
3.476097E+3	4.014900E+2	2.887743E+1	-2.300557E+0	5.266820E-5	8.461405E-3	5.266820E-4	2.829889E-1	8.160752E+0
3.484182E+3	4.011800E+2	2.889975E+1	3.985462E+0	5.146280E-5	4.550489E-3	5.146280E-4	2.825064E-1	8.147134E+0
3.492161E+3	4.017100E+2	2.886162E+1	3.770739E+0	5.141980E-5	3.935840E-3	5.141980E-4	1.563569E-1	4.515143E+0
3.500117E+3	4.022100E+2	2.882574E+1	-4.119747E+0	5.232060E-5	5.435816E-3	5.232060E-4	2.462670E-1	7.113993E+0
3.521963E+3	4.007100E+2	2.893364E+1	-1.986755E+0	5.136940E-5	8.457157E-3	5.136940E-4	2.824355E-1	8.159972E+0
3.530117E+3	4.004400E+2	2.895315E+1	3.199802E+0	5.017640E-5	4.840568E-3	5.017640E-4	2.849312E-1	8.232322E+0
3.538180E+3	4.008700E+2	2.892209E+1	3.920061E+0	5.009020E-5	3.567509E-3	5.009020E-4	1.900323E-1	5.498669E+0
3.545986E+3	4.013800E+2	2.888535E+1	-3.849238E+0	5.090060E-5	5.360184E-3	5.090060E-4	2.668783E-1	7.724965E+0
3.569679E+3	3.998600E+2	2.899515E+1	-1.163693E+0	4.981180E-5	7.826116E-3	4.981180E-4	2.906203E-1	8.413604E+0
3.577413E+3	3.997100E+2	2.900603E+1	3.598651E+0	4.881160E-5	3.851369E-3	4.881160E-4	2.872122E-1	8.315211E+0
3.585416E+3	4.001900E+2	2.897124E+1	3.371648E+0	4.886220E-5	3.994759E-3	4.886220E-4	1.659611E-1	4.811282E+0
3.593246E+3	4.006300E+2	2.893942E+1	-3.994892E+0	4.968060E-5	4.893038E-3	4.968060E-4	2.634885E-1	7.641326E+0
3.615174E+3	3.991700E+2	2.904527E+1	-1.804511E+0	4.865560E-5	7.894889E-3	4.865560E-4	2.972069E-1	8.619957E+0
3.623154E+3	3.989300E+2	2.906274E+1	3.174194E+0	4.762760E-5	4.253553E-3	4.762760E-4	3.004249E-1	8.713597E+0
3.630904E+3	3.993400E+2	2.903290E+1	3.678161E+0	4.755640E-5	3.324553E-3	4.755640E-4	1.632945E-1	4.742582E+0
3.638734E+3	3.998200E+2	2.899805E+1	-3.611049E+0	4.829700E-5	5.168742E-3	4.829700E-4	2.536116E-1	7.368926E+0
3.660999E+3	3.984800E+2	2.909556E+1	-2.599790E+0	4.747720E-5	7.623278E-3	4.747720E-4	2.940089E-1	8.543684E+0
3.668615E+3	3.981500E+2	2.911968E+1	2.852963E+0	4.646700E-5	4.973459E-3	4.646700E-4	2.933405E-1	8.524556E+0
3.676817E+3	3.985400E+2	2.909118E+1	3.611620E+0	4.629460E-5	2.818825E-3	4.629460E-4	1.905036E-1	5.544096E+0
3.684459E+3	3.990000E+2	2.905764E+1	-3.374182E+0	4.696360E-5	5.176752E-3	4.696360E-4	2.576431E-1	7.500806E+0
3.708287E+3	3.976600E+2	2.915556E+1	-2.108678E+0	4.612360E-5	7.337344E-3	4.612360E-4	2.940776E-1	8.562682E+0
3.715685E+3	3.974000E+2	2.917464E+1	2.770296E+0	4.522200E-5	4.373120E-3	4.522200E-4	2.908134E-1	8.467971E+0
3.723482E+3	3.977600E+2	2.914823E+1	3.523554E+0	4.510940E-5	2.756754E-3	4.510940E-4	1.908022E-1	5.564047E+0
3.731315E+3	3.982200E+2	2.911456E+1	-3.502834E+0	4.573560E-5	4.787309E-3	4.573560E-4	2.721148E-1	7.937596E+0
3.754953E+3	3.968400E+2	2.921580E+1	-1.176038E+0	4.485980E-5	7.311183E-3	4.485980E-4	2.958328E-1	8.630714E+0
3.763116E+3	3.966800E+2	2.922759E+1	2.973378E+0	4.396640E-5	3.653352E-3	4.396640E-4	2.773375E-1	8.094777E+0
3.771793E+3	3.971100E+2	2.919594E+1	-1.896961E+0	4.403280E-5	3.833254E-3	4.403280E-4	3.132311E-1	9.156902E+0
3.799627E+3	3.962300E+2	2.926078E+1	-2.493703E+0	4.390260E-5	7.067302E-3	4.390260E-4	3.007927E-1	8.793787E+0
3.807567E+3	3.959000E+2	2.928517E+1	1.786870E+0	4.299360E-5	4.967356E-3	4.299360E-4	2.490132E-1	7.281192E+0
3.815290E+3	3.961300E+2	2.926817E+1	3.485289E+0	4.273140E-5	1.542012E-3	4.273140E-4	2.130710E-1	6.236700E+0
3.823209E+3	3.965900E+2	2.923422E+1	-2.801615E+0	4.321400E-5	4.564489E-3	4.321400E-4	2.639158E-1	7.728162E+0
3.846981E+3	3.954800E+2	2.931627E+1	-2.639752E+0	4.263320E-5	6.840590E-3	4.263320E-4	3.093905E-1	9.060885E+0
3.854709E+3	3.951400E+2	2.934150E+1	2.131299E+0	4.181900E-5	4.339556E-3	4.181900E-4	3.039372E-1	8.901371E+0
3.862310E+3	3.954100E+2	2.932146E+1	2.801615E+0	4.160720E-5	1.623819E-3	4.160720E-4	2.286838E-1	6.708125E+0
3.870234E+3	3.957800E+2	2.929405E+1	-2.794760E+0	4.205600E-5	4.154557E-3	4.205600E-4	2.756051E-1	8.086816E+0
3.894279E+3	3.946600E+2	2.937719E+1	-2.023230E+0	4.140520E-5	6.797395E-3	4.140520E-4	3.118880E-1	9.152387E+0
3.902286E+3	3.943900E+2	2.939730E+1	2.267396E+0	4.066100E-5	3.743561E-3	4.066100E-4	3.104148E-1	9.109255E+0
3.909960E+3	3.946800E+2	2.937570E+1	2.567760E+0	4.054700E-5	1.910208E-3	4.054700E-4	1.956164E-1	5.748477E+0
3.917671E+3	3.950100E+2	2.935116E+1	-2.793373E+0	4.097660E-5	3.720960E-3	4.097660E-4	2.699785E-1	7.936911E+0
3.939580E+3	3.939900E+2	2.942714E+1	-2.595797E+0	4.043000E-5	6.504342E-3	4.043000E-4	3.207332E-1	9.429696E+0
3.947670E+3	3.936400E+2	2.945331E+1	1.503948E+0	3.965900E-5	4.519988E-3	3.965900E-4	3.270903E-1	9.616657E+0
3.955649E+3	3.938400E+2	2.943835E+1	2.898551E+0	3.945320E-5	1.455868E-3	3.945320E-4	2.382783E-1	7.016198E+0
3.963515E+3	3.942200E+2	2.940997E+1	-2.617055E+0	3.983140E-5	3.897011E-3	3.983140E-4	2.694616E-1	7.937070E+0
3.985983E+3	3.932400E+2	2.948327E+1	-2.719855E+0	3.934700E-5	6.060214E-3	3.934700E-4	3.230359E-1	9.515960E+0
3.993704E+3	3.928900E+2	2.950953E+1	1.021611E+0	3.863860E-5	4.444640E-3	3.863860E-4	3.281308E-1	9.665910E+0
4.001339E+3	3.930200E+2	2.949977E+1	2.733663E+0	3.837980E-5	6.797906E-4	3.837980E-4	2.739198E-1	8.083757E+0
4.009021E+3	3.933700E+2	2.947352E+1	-2.399232E+0	3.865920E-5	3.440485E-3	3.865920E-4	2.863760E-1	8.452858E+0
4.034029E+3	3.923700E+2	2.954864E+1	-1.879650E+0	3.815300E-5	5.819858E-3	3.815300E-4	3.222540E-1	9.512526E+0
4.041690E+3	3.921300E+2	2.956673E+1	1.477067E+0	3.753120E-5	3.832800E-3	3.753120E-4	3.112159E-1	9.186935E+0
4.049408E+3	3.923200E+2	2.955241E+1	2.391975E+0	3.736740E-5	1.204199E-3	3.736740E-4	2.447163E-1	7.234830E+0
4.057184E+3	3.926300E+2	2.952907E+1	-2.522400E+0	3.766180E-5	3.086983E-3	3.766180E-4	2.923500E-1	8.645745E+0
4.080733E+3	3.916400E+2	2.960372E+1	-2.036554E+0	3.710680E-5	5.701831E-3	3.710680E-4	3.335057E-1	9.863400E+0
4.088393E+3	3.913800E+2	2.962338E+1	1.102941E+0	3.651620E-5	3.700203E-3	3.651620E-4	3.363504E-1	9.947279E+0
4.096009E+3	3.915200E+2	2.961279E+1	2.231914E+0	3.634400E-5	9.084071E-4	3.634400E-4	2.917435E-1	8.644214E+0
4.103805E+3	3.918100E+2	2.959087E+1	-2.422934E+0	3.659700E-5	2.916642E-3	3.659700E-4	3.179528E-1	9.422303E+0
4.128816E+3	3.908000E+2	2.966735E+1	-1.287716E+0	3.597640E-5	5.732301E-3	3.597640E-4	3.447059E-1	1.021541E+1
4.136737E+3	3.906300E+2	2.968026E+1	1.358320E+0	3.546240E-5	2.989653E-3	3.546240E-4	3.284275E-1	9.735342E+0
4.144688E+3	3.908100E+2	2.966659E+1	-1.042099E+0	3.538240E-5	1.424196E-3	3.538240E-4	3.738388E-1	1.110232E+1
4.171173E+3	3.903500E+2	2.970155E+1	-3.361793E+0	3.532480E-5	4.676658E-3	3.532480E-4	3.842533E-1	1.141218E+1
4.178669E+3	3.899300E+2	2.973354E+1	-1.542416E-1	3.476000E-5	4.684751E-3	3.476000E-4	3.892609E-1	1.156083E+1
4.186449E+3	3.899100E+2	2.973507E+1	1.608784E+0	3.441480E-5	1.413599E-3	3.441480E-4	4.155478E-1	1.235840E+1
4.194281E+3	3.901200E+2	2.971906E+1	-1.528054E+0	3.446880E-5	1.941772E-3	3.446880E-4	3.363262E-1	1.000679E+1
4.219411E+3	3.894800E+2	2.976790E+1	-2.682563E+0	3.421100E-5	4.633543E-3	3.421100E-4	3.692917E-1	1.098828E+1
4.226792E+3	3.891500E+2	2.979314E+1	-9.056471E-10	3.370540E-5	4.173014E-3	3.370540E-4	3.785635E-1	1.126379E+1
4.234647E+3	3.891500E+2	2.979314E+1	1.646628E+0	3.342560E-5	8.531908E-4	3.342560E-4	3.876190E-1	1.155099E+1
4.242299E+3	3.893600E+2	2.977707E+1	-1.540634E+0	3.350680E-5	1.851983E-3	3.350680E-4	3.109554E-1	9.269791E+0
4.265666E+3	3.887600E+2	2.982303E+1	-2.688860E+0	3.328500E-5	4.564002E-3	3.328500E-4	3.547937E-1	1.057759E+1
4.273476E+3	3.884100E+2	2.984990E+1	-3.151261E-1	3.281000E-5	4.047393E-3	3.281000E-4	3.808800E-1	1.135476E+1
4.281092E+3	3.883700E+2	2.985298E+1	1.359275E+0	3.252060E-5	1.273537E-3	3.252060E-4	4.175918E-1	1.246902E+1
4.288596E+3	3.885400E+2	2.983991E+1	-1.452724E+0	3.254280E-5	1.389674E-3	3.254280E-4	3.423637E-1	1.022700E+1
4.312551E+3	3.879600E+2	2.988452E+1	-2.331411E+0	3.232200E-5	4.274523E-3	3.232200E-4	3.765600E-1	1.124913E+1
4.320529E+3	3.876500E+2	2.990842E+1	-1.500938E-1	3.187060E-5	4.044430E-3	3.187060E-4	3.970220E-1	1.185983E+1
4.328524E+3	3.876300E+2	2.990997E+1	9.935040E-1	3.160640E-5	1.139581E-3	3.160640E-4	4.334711E-1	1.296969E+1
