Repository: speedcoder107/kakalioslab

File: fast and slow cooling/fast_and_slow_cool_old_2024_with_variable_time/slow_cool_old_2024/slow cooling at 475K at 1k per minute/COND/slow cooling at 475K at 1k per minute_2024.06.17_COND_FILE END.txt (part 1 of 3)
6/17/2024
9:58 AM
slow cooling at 475K at 1k per minute_2024.06.17_COND_FILE END.txt

Data taken by: Akshat Sharma
ammeter is Keithley 6517A at GPIB0::27::INSTR
voltage source is Keithley 6517A at GPIB0::27::INSTR
temperature controller is Lake Shore 330 at GPIB0::12::INSTR with the settings: control sensor=A;sample sensor=;loop=1
Readings: 1
Voltage (V): 100
Geo Factor: 1000
Ea Window (pts): 5
Shut off V when done?: TRUE
Mconnect?: TRUE
Use Abs(Cond)?: TRUE
Rate (K/min): 1
Heater: High
DESCRIPTION
********************
Time (s)	Temperature (K)	1/kT (1/eV)	Rate (K/min)	Current (A)	Current Std Dev/Mean	Conductivity (Ohm-cm)^-1	Ea (eV)	Reduced Ea	
1.455000E+0	4.750100E+2	2.440791E+1	NaN	3.405600E-4	NaN	3.405600E-3	NaN	NaN
2.725700E+1	4.747100E+2	2.442333E+1	NaN	3.385600E-4	NaN	3.385600E-3	NaN	NaN
3.571500E+1	4.745000E+2	2.443414E+1	NaN	3.366600E-4	NaN	3.366600E-3	NaN	NaN
4.426400E+1	4.743200E+2	2.444341E+1	NaN	3.349400E-4	NaN	3.349400E-3	NaN	NaN
6.122700E+1	4.741400E+2	2.445269E+1	NaN	3.311000E-4	NaN	3.311000E-3	NaN	NaN
7.478500E+1	4.739300E+2	2.446353E+1	NaN	3.286300E-4	NaN	3.286300E-3	NaN	NaN
8.326200E+1	4.737300E+2	2.447386E+1	NaN	3.271700E-4	NaN	3.271700E-3	NaN	NaN
9.460100E+1	4.735400E+2	2.448368E+1	-1.009641E+0	3.253900E-4	NaN	3.253900E-3	NaN	NaN
1.089900E+2	4.733600E+2	2.449299E+1	-1.007063E+0	3.237900E-4	NaN	3.237900E-3	NaN	NaN
1.228670E+2	4.731100E+2	2.450593E+1	-9.949177E-1	3.222300E-4	NaN	3.222300E-3	NaN	NaN
1.311630E+2	4.729400E+2	2.451474E+1	-9.961857E-1	3.221600E-4	NaN	3.221600E-3	NaN	NaN
1.421730E+2	4.727500E+2	2.452459E+1	-1.002447E+0	3.208700E-4	NaN	3.208700E-3	NaN	NaN
1.561150E+2	4.725600E+2	2.453445E+1	-1.002294E+0	3.180500E-4	NaN	3.180500E-3	NaN	NaN
1.700450E+2	4.723200E+2	2.454692E+1	-9.979512E-1	3.160500E-4	NaN	3.160500E-3	NaN	NaN
1.815790E+2	4.721300E+2	2.455680E+1	-1.001438E+0	3.143600E-4	NaN	3.143600E-3	NaN	NaN
1.924500E+2	4.719300E+2	2.456720E+1	-9.890394E-1	3.128400E-4	NaN	3.128400E-3	NaN	NaN
2.034350E+2	4.717500E+2	2.457658E+1	-9.870747E-1	3.117000E-4	NaN	3.117000E-3	NaN	NaN
2.193950E+2	4.715100E+2	2.458909E+1	-9.985986E-1	3.096300E-4	NaN	3.096300E-3	NaN	NaN
2.307510E+2	4.713100E+2	2.459952E+1	-9.984051E-1	3.080700E-4	NaN	3.080700E-3	NaN	NaN
2.419970E+2	4.711100E+2	2.460996E+1	-9.922615E-1	3.066000E-4	NaN	3.066000E-3	NaN	NaN
2.503390E+2	4.709700E+2	2.461728E+1	-9.926781E-1	3.054800E-4	NaN	3.054800E-3	NaN	NaN
2.645050E+2	4.707400E+2	2.462931E+1	-9.994793E-1	3.040100E-4	NaN	3.040100E-3	NaN	NaN
2.755640E+2	4.705700E+2	2.463820E+1	-9.999842E-1	3.027900E-4	NaN	3.027900E-3	NaN	NaN
2.889580E+2	4.703400E+2	2.465025E+1	-9.943622E-1	3.011400E-4	NaN	3.011400E-3	NaN	NaN
3.022380E+2	4.701100E+2	2.466231E+1	-9.968464E-1	2.996500E-4	NaN	2.996500E-3	NaN	NaN
3.131280E+2	4.699400E+2	2.467123E+1	-1.001689E+0	2.983700E-4	NaN	2.983700E-3	NaN	NaN
3.242770E+2	4.697600E+2	2.468069E+1	-1.001344E+0	2.969400E-4	NaN	2.969400E-3	NaN	NaN
3.379080E+2	4.695200E+2	2.469330E+1	-9.978031E-1	2.954000E-4	NaN	2.954000E-3	NaN	NaN
3.488980E+2	4.693200E+2	2.470383E+1	-9.985068E-1	2.940500E-4	NaN	2.940500E-3	NaN	NaN
3.601360E+2	4.691400E+2	2.471331E+1	-1.001843E+0	2.925500E-4	NaN	2.925500E-3	NaN	NaN
3.711190E+2	4.689500E+2	2.472332E+1	-1.005393E+0	2.913100E-4	NaN	2.913100E-3	NaN	NaN
3.851290E+2	4.687400E+2	2.473439E+1	-1.001846E+0	2.898200E-4	NaN	2.898200E-3	NaN	NaN
3.964130E+2	4.685400E+2	2.474495E+1	-9.988832E-1	2.885100E-4	NaN	2.885100E-3	NaN	NaN
4.071580E+2	4.683500E+2	2.475499E+1	-9.990713E-1	2.872300E-4	NaN	2.872300E-3	NaN	NaN
4.209790E+2	4.681400E+2	2.476610E+1	-1.002689E+0	2.859500E-4	NaN	2.859500E-3	4.849760E-1	1.192316E+1
4.346180E+2	4.679200E+2	2.477774E+1	-1.001545E+0	2.843300E-4	NaN	2.843300E-3	4.832487E-1	1.188358E+1
4.458520E+2	4.677200E+2	2.478833E+1	-9.990309E-1	2.830200E-4	NaN	2.830200E-3	4.819073E-1	1.185291E+1
4.569000E+2	4.675100E+2	2.479947E+1	-9.984980E-1	2.816600E-4	NaN	2.816600E-3	4.806779E-1	1.182502E+1
4.679080E+2	4.673200E+2	2.480955E+1	-1.002335E+0	2.803600E-4	NaN	2.803600E-3	4.793581E-1	1.179496E+1
4.788780E+2	4.671600E+2	2.481805E+1	-1.004959E+0	2.792100E-4	NaN	2.792100E-3	4.782196E-1	1.176931E+1
4.929470E+2	4.669300E+2	2.483027E+1	-1.003317E+0	2.777900E-4	NaN	2.777900E-3	4.769016E-1	1.173977E+1
5.039440E+2	4.667600E+2	2.483932E+1	-1.001034E+0	2.765000E-4	NaN	2.765000E-3	4.758496E-1	1.171619E+1
5.151380E+2	4.665500E+2	2.485050E+1	-1.000607E+0	2.751900E-4	NaN	2.751900E-3	4.749290E-1	1.169584E+1
5.288730E+2	4.663400E+2	2.486169E+1	-1.002075E+0	2.737400E-4	NaN	2.737400E-3	4.738568E-1	1.167233E+1
5.401690E+2	4.661600E+2	2.487129E+1	-1.003233E+0	2.726200E-4	NaN	2.726200E-3	4.729978E-1	1.165348E+1
5.514120E+2	4.659700E+2	2.488143E+1	-1.000736E+0	2.713800E-4	NaN	2.713800E-3	4.721589E-1	1.163511E+1
5.652460E+2	4.657200E+2	2.489479E+1	-9.987435E-1	2.698700E-4	NaN	2.698700E-3	4.711002E-1	1.161192E+1
5.762600E+2	4.655300E+2	2.490495E+1	-1.001016E+0	2.685800E-4	NaN	2.685800E-3	4.702980E-1	1.159448E+1
5.873560E+2	4.653500E+2	2.491458E+1	-1.003162E+0	2.674300E-4	NaN	2.674300E-3	4.695859E-1	1.157924E+1
6.008880E+2	4.651200E+2	2.492690E+1	-1.001240E+0	2.659600E-4	NaN	2.659600E-3	4.687324E-1	1.156107E+1
6.120240E+2	4.649300E+2	2.493709E+1	-9.986784E-1	2.648600E-4	NaN	2.648600E-3	4.681108E-1	1.154803E+1
6.237510E+2	4.647500E+2	2.494675E+1	-9.979194E-1	2.636400E-4	NaN	2.636400E-3	4.674394E-1	1.153378E+1
6.376600E+2	4.645100E+2	2.495963E+1	-1.001995E+0	2.621800E-4	NaN	2.621800E-3	4.665940E-1	1.151582E+1
6.484780E+2	4.643400E+2	2.496877E+1	-1.004127E+0	2.610400E-4	NaN	2.610400E-3	4.659916E-1	1.150326E+1
6.624650E+2	4.641000E+2	2.498168E+1	-1.002721E+0	2.596400E-4	NaN	2.596400E-3	4.653094E-1	1.148927E+1
6.712200E+2	4.639500E+2	2.498976E+1	-1.002656E+0	2.586800E-4	NaN	2.586800E-3	4.648643E-1	1.148002E+1
6.848340E+2	4.637100E+2	2.500270E+1	-1.005439E+0	2.572800E-4	NaN	2.572800E-3	4.641241E-1	1.146465E+1
6.960480E+2	4.635200E+2	2.501294E+1	-1.006465E+0	2.564500E-4	NaN	2.564500E-3	4.634184E-1	1.144955E+1
7.075470E+2	4.633500E+2	2.502212E+1	-1.007562E+0	2.553200E-4	NaN	2.553200E-3	4.626620E-1	1.143321E+1
7.211140E+2	4.631200E+2	2.503455E+1	-1.004320E+0	2.539000E-4	NaN	2.539000E-3	4.618158E-1	1.141519E+1
7.320080E+2	4.629500E+2	2.504374E+1	-1.002772E+0	2.529300E-4	NaN	2.529300E-3	4.611117E-1	1.140009E+1
7.433320E+2	4.627500E+2	2.505457E+1	-1.001921E+0	2.517800E-4	NaN	2.517800E-3	4.604992E-1	1.138723E+1
7.551030E+2	4.625600E+2	2.506486E+1	-1.002659E+0	2.506100E-4	NaN	2.506100E-3	4.598699E-1	1.137398E+1
7.693130E+2	4.623100E+2	2.507841E+1	-1.000727E+0	2.491900E-4	NaN	2.491900E-3	4.592008E-1	1.136029E+1
7.806260E+2	4.621200E+2	2.508872E+1	-9.992143E-1	2.480900E-4	NaN	2.480900E-3	4.586664E-1	1.134938E+1
7.922660E+2	4.619300E+2	2.509904E+1	-9.998284E-1	2.469300E-4	NaN	2.469300E-3	4.581103E-1	1.133794E+1
8.035810E+2	4.617400E+2	2.510937E+1	-1.001057E+0	2.458400E-4	NaN	2.458400E-3	4.575534E-1	1.132650E+1
8.146250E+2	4.615500E+2	2.511971E+1	-1.001119E+0	2.447400E-4	NaN	2.447400E-3	4.570564E-1	1.131651E+1
8.290390E+2	4.613200E+2	2.513223E+1	-1.000029E+0	2.433400E-4	NaN	2.433400E-3	4.564472E-1	1.130433E+1
8.401040E+2	4.611300E+2	2.514258E+1	-9.987830E-1	2.422200E-4	NaN	2.422200E-3	4.557637E-1	1.129021E+1
8.514320E+2	4.609500E+2	2.515240E+1	-9.990890E-1	2.411200E-4	NaN	2.411200E-3	4.542825E-1	1.125795E+1
8.653470E+2	4.607000E+2	2.516605E+1	-9.995406E-1	2.397900E-4	NaN	2.397900E-3	4.523047E-1	1.121452E+1
8.765880E+2	4.605300E+2	2.517534E+1	-1.002173E+0	2.387600E-4	NaN	2.387600E-3	4.506439E-1	1.117765E+1
8.876000E+2	4.603500E+2	2.518519E+1	-1.000801E+0	2.377400E-4	NaN	2.377400E-3	4.490956E-1	1.114348E+1
9.018490E+2	4.601100E+2	2.519832E+1	-9.997607E-1	2.363900E-4	NaN	2.363900E-3	4.476711E-1	1.111358E+1
9.105750E+2	4.599500E+2	2.520709E+1	-9.994011E-1	2.354900E-4	NaN	2.354900E-3	4.472198E-1	1.110574E+1
9.218670E+2	4.597500E+2	2.521805E+1	-1.002060E+0	2.343500E-4	NaN	2.343500E-3	4.466418E-1	1.109585E+1
9.355810E+2	4.595500E+2	2.522903E+1	-1.001986E+0	2.331500E-4	NaN	2.331500E-3	4.460317E-1	1.108620E+1
9.492940E+2	4.593200E+2	2.524166E+1	-9.984811E-1	2.319100E-4	NaN	2.319100E-3	4.455181E-1	1.107894E+1
9.602700E+2	4.591200E+2	2.525266E+1	-9.981447E-1	2.308000E-4	NaN	2.308000E-3	4.450615E-1	1.107200E+1
9.714160E+2	4.589300E+2	2.526311E+1	-1.001518E+0	2.297800E-4	NaN	2.297800E-3	4.442101E-1	1.105515E+1
9.855760E+2	4.587100E+2	2.527523E+1	-1.002023E+0	2.285300E-4	NaN	2.285300E-3	4.431028E-1	1.103295E+1
9.968640E+2	4.585300E+2	2.528515E+1	-1.002141E+0	2.276000E-4	NaN	2.276000E-3	4.426007E-1	1.102481E+1
1.008045E+3	4.583500E+2	2.529508E+1	-1.000589E+0	2.265000E-4	NaN	2.265000E-3	4.421563E-1	1.101811E+1
1.019012E+3	4.581400E+2	2.530667E+1	-9.999248E-1	2.254900E-4	NaN	2.254900E-3	4.417427E-1	1.101216E+1
1.030237E+3	4.579500E+2	2.531717E+1	-1.001000E+0	2.243800E-4	NaN	2.243800E-3	4.413695E-1	1.100723E+1
1.041457E+3	4.577700E+2	2.532713E+1	-1.003213E+0	2.233600E-4	NaN	2.233600E-3	4.410364E-1	1.100328E+1
1.055064E+3	4.575500E+2	2.533931E+1	-1.002267E+0	2.222400E-4	NaN	2.222400E-3	4.406821E-1	1.099991E+1
1.069355E+3	4.573100E+2	2.535261E+1	-9.998168E-1	2.210000E-4	NaN	2.210000E-3	4.403486E-1	1.099706E+1
1.080556E+3	4.571200E+2	2.536314E+1	-9.998957E-1	2.199800E-4	NaN	2.199800E-3	4.401264E-1	1.099589E+1
1.091897E+3	4.569400E+2	2.537313E+1	-1.002432E+0	2.190200E-4	NaN	2.190200E-3	4.399121E-1	1.099489E+1
1.103405E+3	4.567500E+2	2.538369E+1	-1.001449E+0	2.182400E-4	NaN	2.182400E-3	4.397071E-1	1.099412E+1
1.117616E+3	4.565100E+2	2.539703E+1	-9.978615E-1	2.170600E-4	NaN	2.170600E-3	4.388996E-1	1.097943E+1
1.126219E+3	4.563600E+2	2.540538E+1	-9.971425E-1	2.161900E-4	NaN	2.161900E-3	4.386275E-1	1.097592E+1
1.137329E+3	4.561600E+2	2.541652E+1	-9.995889E-1	2.153700E-4	NaN	2.153700E-3	4.382405E-1	1.097064E+1
1.151854E+3	4.559300E+2	2.542934E+1	-1.002512E+0	2.140200E-4	NaN	2.140200E-3	4.375795E-1	1.095963E+1
1.163715E+3	4.557500E+2	2.543939E+1	-1.002356E+0	2.133900E-4	NaN	2.133900E-3	4.371606E-1	1.095356E+1
1.175269E+3	4.555400E+2	2.545111E+1	-1.000233E+0	2.122300E-4	NaN	2.122300E-3	4.366652E-1	1.094558E+1
1.188959E+3	4.553200E+2	2.546341E+1	-9.982505E-1	2.145200E-4	NaN	2.145200E-3	4.348290E-1	1.090524E+1
1.200153E+3	4.551400E+2	2.547348E+1	-1.000024E+0	2.136200E-4	NaN	2.136200E-3	4.327604E-1	1.085793E+1
1.211471E+3	4.549400E+2	2.548468E+1	-1.000923E+0	2.127100E-4	NaN	2.127100E-3	4.307620E-1	1.081233E+1
1.225324E+3	4.547300E+2	2.549645E+1	-1.000373E+0	2.116100E-4	NaN	2.116100E-3	4.283112E-1	1.075647E+1
1.236450E+3	4.545400E+2	2.550711E+1	-9.989385E-1	2.106400E-4	NaN	2.106400E-3	4.264361E-1	1.071385E+1
1.247273E+3	4.543400E+2	2.551833E+1	-9.989738E-1	2.095900E-4	NaN	2.095900E-3	4.246209E-1	1.067268E+1
1.258177E+3	4.541400E+2	2.552957E+1	-1.000897E+0	2.086300E-4	NaN	2.086300E-3	4.228384E-1	1.063228E+1
1.272150E+3	4.539200E+2	2.554195E+1	-1.001471E+0	2.074700E-4	NaN	2.074700E-3	4.207098E-1	1.058424E+1
1.283162E+3	4.537500E+2	2.555152E+1	-9.993853E-1	2.066600E-4	NaN	2.066600E-3	4.190899E-1	1.054784E+1
1.296915E+3	4.535200E+2	2.556447E+1	-9.972070E-1	2.054500E-4	NaN	2.054500E-3	4.171379E-1	1.050409E+1
1.308343E+3	4.533100E+2	2.557632E+1	-9.991462E-1	2.044500E-4	NaN	2.044500E-3	4.156348E-1	1.047048E+1
1.319475E+3	4.531500E+2	2.558535E+1	-1.001397E+0	2.035300E-4	NaN	2.035300E-3	4.142409E-1	1.043961E+1
1.333588E+3	4.529100E+2	2.559890E+1	-1.000426E+0	2.023900E-4	NaN	2.023900E-3	4.126175E-1	1.040396E+1
1.345315E+3	4.527100E+2	2.561021E+1	-1.000650E+0	2.014100E-4	NaN	2.014100E-3	4.113335E-1	1.037580E+1
1.357192E+3	4.525100E+2	2.562153E+1	-1.000436E+0	2.003700E-4	NaN	2.003700E-3	4.101630E-1	1.035048E+1
1.365708E+3	4.523500E+2	2.563060E+1	-1.001147E+0	1.996400E-4	NaN	1.996400E-3	4.093336E-1	1.033270E+1
1.379562E+3	4.521400E+2	2.564250E+1	-1.003157E+0	1.984950E-4	NaN	1.984950E-3	4.080536E-1	1.030564E+1
1.393776E+3	4.519100E+2	2.565555E+1	-1.000871E+0	1.974000E-4	NaN	1.974000E-3	4.068787E-1	1.028116E+1
1.405103E+3	4.517100E+2	2.566691E+1	-9.978569E-1	1.964410E-4	NaN	1.964410E-3	4.059930E-1	1.026292E+1
1.413767E+3	4.515700E+2	2.567487E+1	-9.977589E-1	1.957010E-4	NaN	1.957010E-3	4.053491E-1	1.024974E+1
1.427696E+3	4.513400E+2	2.568795E+1	-9.988354E-1	1.946270E-4	NaN	1.946270E-3	4.044159E-1	1.023129E+1
1.438976E+3	4.511600E+2	2.569820E+1	-1.000259E+0	1.936760E-4	NaN	1.936760E-3	4.037539E-1	1.021865E+1
1.453176E+3	4.509300E+2	2.571131E+1	-9.994111E-1	1.926100E-4	NaN	1.926100E-3	4.030378E-1	1.020565E+1
1.464274E+3	4.507200E+2	2.572329E+1	-9.982111E-1	1.916930E-4	NaN	1.916930E-3	4.024779E-1	1.019557E+1
1.475371E+3	4.505400E+2	2.573356E+1	-9.997419E-1	1.907350E-4	NaN	1.907350E-3	4.019979E-1	1.018751E+1
1.486535E+3	4.503600E+2	2.574385E+1	-1.001851E+0	1.897730E-4	NaN	1.897730E-3	4.015879E-1	1.018120E+1
1.500769E+3	4.501300E+2	2.575700E+1	-1.000281E+0	1.887340E-4	NaN	1.887340E-3	4.012424E-1	1.017754E+1
1.511989E+3	4.499400E+2	2.576788E+1	-9.979944E-1	1.879040E-4	NaN	1.879040E-3	4.010267E-1	1.017614E+1
1.523469E+3	4.497400E+2	2.577934E+1	-9.966748E-1	1.869960E-4	NaN	1.869960E-3	4.008226E-1	1.017501E+1
1.534848E+3	4.495600E+2	2.578966E+1	-9.976356E-1	1.860600E-4	NaN	1.860600E-3	4.006425E-1	1.017450E+1
1.548834E+3	4.493300E+2	2.580286E+1	-9.989035E-1	1.849740E-4	NaN	1.849740E-3	4.003969E-1	1.017331E+1
1.562372E+3	4.491000E+2	2.581608E+1	-9.961915E-1	1.839690E-4	NaN	1.839690E-3	4.002459E-1	1.017452E+1
1.573389E+3	4.489100E+2	2.582700E+1	-9.947055E-1	1.830370E-4	NaN	1.830370E-3	4.001709E-1	1.017666E+1
1.581745E+3	4.487500E+2	2.583621E+1	-9.967488E-1	1.823690E-4	NaN	1.823690E-3	4.001412E-1	1.017897E+1
1.596149E+3	4.485200E+2	2.584946E+1	-1.001400E+0	1.813610E-4	NaN	1.813610E-3	4.001194E-1	1.018353E+1
1.607192E+3	4.483500E+2	2.585926E+1	-1.001041E+0	1.805830E-4	NaN	1.805830E-3	4.001855E-1	1.018928E+1
1.621256E+3	4.481200E+2	2.587253E+1	-9.989715E-1	1.795490E-4	NaN	1.795490E-3	4.003407E-1	1.019833E+1
1.632421E+3	4.479300E+2	2.588351E+1	-9.980724E-1	1.786230E-4	NaN	1.786230E-3	4.004862E-1	1.020610E+1
1.643663E+3	4.477400E+2	2.589449E+1	-1.000597E+0	1.777590E-4	NaN	1.777590E-3	4.007428E-1	1.021671E+1
1.654940E+3	4.475600E+2	2.590491E+1	-1.002590E+0	1.769170E-4	NaN	1.769170E-3	4.010545E-1	1.022873E+1
1.669031E+3	4.473300E+2	2.591823E+1	-1.001959E+0	1.759040E-4	NaN	1.759040E-3	4.015331E-1	1.024603E+1
1.680084E+3	4.471400E+2	2.592924E+1	-9.994905E-1	1.751150E-4	NaN	1.751150E-3	4.019634E-1	1.026110E+1
1.691239E+3	4.469400E+2	2.594084E+1	-9.991422E-1	1.741990E-4	NaN	1.741990E-3	4.024615E-1	1.027795E+1
1.702459E+3	4.467600E+2	2.595129E+1	-1.003072E+0	1.733240E-4	NaN	1.733240E-3	4.030138E-1	1.029623E+1
1.716501E+3	4.465300E+2	2.596466E+1	-1.002657E+0	1.723110E-4	NaN	1.723110E-3	4.038228E-1	1.032209E+1
1.727766E+3	4.463500E+2	2.597513E+1	-9.998141E-1	1.715180E-4	NaN	1.715180E-3	4.045209E-1	1.034410E+1
1.738929E+3	4.461500E+2	2.598678E+1	-9.969087E-1	1.707100E-4	NaN	1.707100E-3	4.052508E-1	1.036695E+1
1.753159E+3	4.459200E+2	2.600018E+1	-9.983443E-1	1.696930E-4	NaN	1.696930E-3	4.062111E-1	1.039679E+1
1.764273E+3	4.457400E+2	2.601068E+1	-1.000124E+0	1.689310E-4	NaN	1.689310E-3	4.070450E-1	1.042234E+1
1.775218E+3	4.455600E+2	2.602119E+1	-9.994046E-1	1.680950E-4	NaN	1.680950E-3	4.079427E-1	1.044955E+1
1.788703E+3	4.453100E+2	2.603580E+1	-9.979299E-1	1.669950E-4	NaN	1.669950E-3	4.092134E-1	1.048744E+1
1.799962E+3	4.451200E+2	2.604691E+1	-9.996024E-1	1.661530E-4	NaN	1.661530E-3	4.102852E-1	1.051924E+1
1.810994E+3	4.449500E+2	2.605686E+1	-1.001678E+0	1.654050E-4	NaN	1.654050E-3	4.114431E-1	1.055325E+1
1.824526E+3	4.447400E+2	2.606916E+1	-1.000335E+0	1.644320E-4	NaN	1.644320E-3	4.129485E-1	1.059729E+1
1.835285E+3	4.445500E+2	2.608031E+1	-9.983898E-1	1.636780E-4	NaN	1.636780E-3	4.142145E-1	1.063416E+1
1.848832E+3	4.443200E+2	2.609381E+1	-9.965089E-1	1.627590E-4	NaN	1.627590E-3	4.158120E-1	1.068070E+1
1.859390E+3	4.441400E+2	2.610438E+1	-9.968540E-1	1.620190E-4	NaN	1.620190E-3	4.171452E-1	1.071938E+1
1.873259E+3	4.439200E+2	2.611732E+1	-1.000073E+0	1.610810E-4	NaN	1.610810E-3	4.188616E-1	1.076904E+1
1.883985E+3	4.437300E+2	2.612850E+1	-1.000897E+0	1.603960E-4	NaN	1.603960E-3	4.202925E-1	1.081033E+1
1.894925E+3	4.435600E+2	2.613852E+1	-1.001339E+0	1.595640E-4	NaN	1.595640E-3	4.217588E-1	1.085260E+1
1.908768E+3	4.433300E+2	2.615208E+1	-1.001573E+0	1.586960E-4	NaN	1.586960E-3	4.236599E-1	1.090726E+1
1.919372E+3	4.431500E+2	2.616270E+1	-1.001501E+0	1.580010E-4	NaN	1.580010E-3	4.252243E-1	1.095216E+1
1.932743E+3	4.429400E+2	2.617510E+1	-9.993857E-1	1.572290E-4	NaN	1.572290E-3	4.271950E-1	1.100874E+1
1.943405E+3	4.427600E+2	2.618574E+1	-9.963859E-1	1.564630E-4	NaN	1.564630E-3	4.287741E-1	1.105413E+1
1.956753E+3	4.425300E+2	2.619935E+1	-9.957814E-1	1.555740E-4	NaN	1.555740E-3	4.303902E-1	1.110165E+1
1.967655E+3	4.423400E+2	2.621061E+1	-9.975193E-1	1.548150E-4	NaN	1.548150E-3	4.319534E-1	1.114671E+1
1.978517E+3	4.421700E+2	2.622068E+1	-9.991209E-1	1.539590E-4	NaN	1.539590E-3	4.334793E-1	1.119083E+1
1.991745E+3	4.419400E+2	2.623433E+1	-9.999215E-1	1.530480E-4	NaN	1.530480E-3	4.354604E-1	1.124795E+1
2.002588E+3	4.417600E+2	2.624502E+1	-1.000895E+0	1.523990E-4	NaN	1.523990E-3	4.370609E-1	1.129411E+1
2.016501E+3	4.415200E+2	2.625929E+1	-1.002196E+0	1.515170E-4	NaN	1.515170E-3	4.387111E-1	1.134275E+1
2.028179E+3	4.413500E+2	2.626940E+1	-1.003426E+0	1.507840E-4	NaN	1.507840E-3	4.387542E-1	1.134854E+1
2.038950E+3	4.411600E+2	2.628071E+1	-1.001849E+0	1.501450E-4	NaN	1.501450E-3	4.387852E-1	1.135401E+1
2.052348E+3	4.409400E+2	2.629383E+1	-1.001763E+0	1.492030E-4	NaN	1.492030E-3	4.387542E-1	1.135904E+1
2.065530E+3	4.407100E+2	2.630755E+1	-1.000978E+0	1.484070E-4	NaN	1.484070E-3	4.387313E-1	1.136428E+1
2.076457E+3	4.405400E+2	2.631770E+1	-1.000789E+0	1.477280E-4	NaN	1.477280E-3	4.386575E-1	1.136702E+1
2.087014E+3	4.403400E+2	2.632965E+1	-1.000169E+0	1.470090E-4	NaN	1.470090E-3	4.385951E-1	1.137008E+1
2.097642E+3	4.401600E+2	2.634042E+1	-1.001762E+0	1.462220E-4	NaN	1.462220E-3	4.385208E-1	1.137283E+1
2.110776E+3	4.399600E+2	2.635240E+1	-1.001376E+0	1.453470E-4	NaN	1.453470E-3	4.385222E-1	1.137873E+1
2.124167E+3	4.397300E+2	2.636618E+1	-9.992402E-1	1.445830E-4	NaN	1.445830E-3	4.385080E-1	1.138421E+1
2.135050E+3	4.395600E+2	2.637638E+1	-9.977633E-1	1.439310E-4	NaN	1.439310E-3	4.384541E-1	1.138750E+1
2.145903E+3	4.393700E+2	2.638778E+1	-9.978855E-1	1.432370E-4	NaN	1.432370E-3	4.383819E-1	1.139032E+1
2.159461E+3	4.391500E+2	2.640100E+1	-9.987727E-1	1.424640E-4	NaN	1.424640E-3	4.383401E-1	1.139513E+1
2.172870E+3	4.389300E+2	2.641423E+1	-9.987111E-1	1.416280E-4	NaN	1.416280E-3	4.382145E-1	1.139775E+1
2.186054E+3	4.387300E+2	2.642628E+1	-9.972548E-1	1.408810E-4	NaN	1.408810E-3	4.381197E-1	1.140112E+1
2.196818E+3	4.385200E+2	2.643893E+1	-9.940621E-1	1.401480E-4	NaN	1.401480E-3	4.380180E-1	1.140312E+1
2.207407E+3	4.383300E+2	2.645039E+1	-9.969517E-1	1.394050E-4	NaN	1.394050E-3	4.379174E-1	1.140521E+1
2.217802E+3	4.381600E+2	2.646065E+1	-1.000311E+0	1.387080E-4	NaN	1.387080E-3	4.378634E-1	1.140854E+1
2.231016E+3	4.379500E+2	2.647334E+1	-1.000654E+0	1.380270E-4	NaN	1.380270E-3	4.378017E-1	1.141281E+1
2.244471E+3	4.377400E+2	2.648604E+1	-9.981706E-1	1.372540E-4	NaN	1.372540E-3	4.376784E-1	1.141543E+1
2.255214E+3	4.375500E+2	2.649754E+1	-9.987037E-1	1.366240E-4	NaN	1.366240E-3	4.375825E-1	1.141762E+1
2.268610E+3	4.373300E+2	2.651087E+1	-1.001176E+0	1.357420E-4	NaN	1.357420E-3	4.374948E-1	1.142121E+1
2.279402E+3	4.371400E+2	2.652240E+1	-1.001558E+0	1.350770E-4	NaN	1.350770E-3	4.374298E-1	1.142421E+1
2.292698E+3	4.369300E+2	2.653514E+1	-1.000878E+0	1.343660E-4	NaN	1.343660E-3	4.373258E-1	1.142733E+1
2.303702E+3	4.367400E+2	2.654669E+1	-9.994771E-1	1.337650E-4	NaN	1.337650E-3	4.372273E-1	1.142944E+1
2.314503E+3	4.365600E+2	2.655763E+1	-1.001607E+0	1.330620E-4	NaN	1.330620E-3	4.371518E-1	1.143220E+1
2.328047E+3	4.363200E+2	2.657224E+1	-1.003317E+0	1.322680E-4	NaN	1.322680E-3	4.370661E-1	1.143589E+1
2.338767E+3	4.361600E+2	2.658199E+1	-1.003215E+0	1.316780E-4	NaN	1.316780E-3	4.369606E-1	1.143788E+1
2.352215E+3	4.359400E+2	2.659540E+1	-9.971487E-1	1.309380E-4	NaN	1.309380E-3	4.368127E-1	1.143990E+1
2.365433E+3	4.357200E+2	2.660883E+1	-9.940059E-1	1.301600E-4	NaN	1.301600E-3	4.366911E-1	1.144262E+1
2.376070E+3	4.355500E+2	2.661922E+1	-9.961776E-1	1.295310E-4	NaN	1.295310E-3	4.366195E-1	1.144547E+1
2.389081E+3	4.353300E+2	2.663267E+1	-9.995251E-1	1.287700E-4	NaN	1.287700E-3	4.365142E-1	1.144864E+1
2.399748E+3	4.351400E+2	2.664430E+1	-9.989573E-1	1.281960E-4	NaN	1.281960E-3	4.364315E-1	1.145117E+1
2.412978E+3	4.349400E+2	2.665655E+1	-9.967236E-1	1.274550E-4	NaN	1.274550E-3	4.362533E-1	1.145235E+1
2.423924E+3	4.347300E+2	2.666943E+1	-9.962291E-1	1.267820E-4	NaN	1.267820E-3	4.361268E-1	1.145374E+1
2.434840E+3	4.345300E+2	2.668170E+1	-9.985443E-1	1.260930E-4	NaN	1.260930E-3	4.359771E-1	1.145456E+1
2.448280E+3	4.343300E+2	2.669399E+1	-1.001552E+0	1.254490E-4	NaN	1.254490E-3	4.358204E-1	1.145638E+1
2.459048E+3	4.341500E+2	2.670506E+1	-1.000764E+0	1.249270E-4	NaN	1.249270E-3	4.356792E-1	1.145740E+1
2.472221E+3	4.339400E+2	2.671798E+1	-9.984297E-1	1.242310E-4	NaN	1.242310E-3	4.354604E-1	1.145756E+1
2.485528E+3	4.337200E+2	2.673153E+1	-9.998568E-1	1.234980E-4	NaN	1.234980E-3	4.352254E-1	1.145730E+1
2.496098E+3	4.335500E+2	2.674201E+1	-1.000910E+0	1.229060E-4	NaN	1.229060E-3	4.350323E-1	1.145694E+1
2.509418E+3	4.333300E+2	2.675559E+1	-1.001056E+0	1.221710E-4	NaN	1.221710E-3	4.347725E-1	1.145596E+1
2.520177E+3	4.331500E+2	2.676671E+1	-9.992293E-1	1.215920E-4	NaN	1.215920E-3	4.346288E-1	1.145686E+1
2.530810E+3	4.329500E+2	2.677907E+1	-9.979909E-1	1.209730E-4	NaN	1.209730E-3	4.345080E-1	1.145839E+1
2.544907E+3	4.327200E+2	2.679331E+1	-1.000336E+0	1.201820E-4	NaN	1.201820E-3	4.343239E-1	1.145946E+1
2.556211E+3	4.325300E+2	2.680508E+1	-1.000800E+0	1.195790E-4	NaN	1.195790E-3	4.342069E-1	1.146109E+1
2.567819E+3	4.323500E+2	2.681624E+1	-1.000513E+0	1.190220E-4	NaN	1.190220E-3	4.340853E-1	1.146261E+1
2.578792E+3	4.321800E+2	2.682679E+1	-9.984905E-1	1.184240E-4	NaN	1.184240E-3	4.339104E-1	1.146274E+1
2.592195E+3	4.319500E+2	2.684107E+1	-9.976900E-1	1.177090E-4	NaN	1.177090E-3	4.337435E-1	1.146426E+1
2.605640E+3	4.317200E+2	2.685537E+1	-1.001047E+0	1.170020E-4	NaN	1.170020E-3	4.336579E-1	1.146792E+1
2.616591E+3	4.315300E+2	2.686719E+1	-1.001627E+0	1.164520E-4	NaN	1.164520E-3	4.336254E-1	1.147178E+1
2.627347E+3	4.313700E+2	2.687716E+1	-1.001485E+0	1.159030E-4	NaN	1.159030E-3	4.335473E-1	1.147446E+1
2.640478E+3	4.311300E+2	2.689212E+1	-9.999722E-1	1.151850E-4	NaN	1.151850E-3	4.335031E-1	1.147923E+1
2.651157E+3	4.309400E+2	2.690398E+1	-1.000789E+0	1.145630E-4	NaN	1.145630E-3	4.334855E-1	1.148353E+1
2.664645E+3	4.307300E+2	2.691709E+1	-1.002582E+0	1.138700E-4	NaN	1.138700E-3	4.334532E-1	1.148863E+1
2.675453E+3	4.305500E+2	2.692835E+1	-1.001456E+0	1.133580E-4	NaN	1.133580E-3	4.334606E-1	1.149357E+1
2.688907E+3	4.303300E+2	2.694211E+1	-9.992665E-1	1.126660E-4	NaN	1.126660E-3	4.334571E-1	1.149942E+1
2.699365E+3	4.301500E+2	2.695339E+1	-9.995445E-1	1.121450E-4	NaN	1.121450E-3	4.334191E-1	1.150314E+1
2.712811E+3	4.299300E+2	2.696718E+1	-1.000100E+0	1.114880E-4	NaN	1.114880E-3	4.334164E-1	1.150899E+1
2.724241E+3	4.297600E+2	2.697785E+1	-1.000835E+0	1.109180E-4	NaN	1.109180E-3	4.333628E-1	1.151231E+1
2.737736E+3	4.295200E+2	2.699292E+1	-9.977435E-1	1.102400E-4	NaN	1.102400E-3	4.333458E-1	1.151778E+1
2.748596E+3	4.293300E+2	2.700487E+1	-9.974428E-1	1.096400E-4	NaN	1.096400E-3	4.332604E-1	1.152028E+1
2.759233E+3	4.291400E+2	2.701682E+1	-9.988016E-1	1.090860E-4	NaN	1.090860E-3	4.332116E-1	1.152378E+1
2.772698E+3	4.289200E+2	2.703068E+1	-1.000605E+0	1.084120E-4	NaN	1.084120E-3	4.331425E-1	1.152792E+1
2.783627E+3	4.287500E+2	2.704140E+1	-1.000739E+0	1.078930E-4	NaN	1.078930E-3	4.330875E-1	1.153123E+1
2.794699E+3	4.285700E+2	2.705276E+1	-9.998767E-1	1.073890E-4	NaN	1.073890E-3	4.330602E-1	1.153529E+1
2.808357E+3	4.283300E+2	2.706791E+1	-9.986341E-1	1.067150E-4	NaN	1.067150E-3	4.330530E-1	1.154106E+1
2.821476E+3	4.281100E+2	2.708182E+1	-1.000506E+0	1.061000E-4	NaN	1.061000E-3	4.330252E-1	1.154628E+1
2.832650E+3	4.279300E+2	2.709322E+1	-1.001737E+0	1.055970E-4	NaN	1.055970E-3	4.329780E-1	1.154979E+1
2.843978E+3	4.277500E+2	2.710462E+1	-1.001862E+0	1.050610E-4	NaN	1.050610E-3	4.329157E-1	1.155291E+1
2.857298E+3	4.275300E+2	2.711856E+1	-1.000552E+0	1.044460E-4	NaN	1.044460E-3	4.327801E-1	1.155526E+1
2.867976E+3	4.273300E+2	2.713126E+1	-9.996382E-1	1.038230E-4	NaN	1.038230E-3	4.327367E-1	1.155888E+1
2.879071E+3	4.271400E+2	2.714333E+1	-1.002157E+0	1.032310E-4	NaN	1.032310E-3	4.327288E-1	1.156349E+1
2.893007E+3	4.269200E+2	2.715731E+1	-1.002552E+0	1.025860E-4	NaN	1.025860E-3	4.327172E-1	1.156918E+1
2.903721E+3	4.267500E+2	2.716813E+1	-1.000622E+0	1.021220E-4	NaN	1.021220E-3	4.327080E-1	1.157371E+1
2.917290E+3	4.265200E+2	2.718278E+1	-9.996275E-1	1.015110E-4	NaN	1.015110E-3	4.327622E-1	1.158113E+1
2.928019E+3	4.263500E+2	2.719362E+1	-1.000673E+0	1.010290E-4	NaN	1.010290E-3	4.328158E-1	1.158738E+1
2.941457E+3	4.261200E+2	2.720830E+1	-1.000936E+0	1.003870E-4	NaN	1.003870E-3	4.328712E-1	1.159487E+1
2.952458E+3	4.259500E+2	2.721916E+1	-1.000362E+0	9.987900E-5	NaN	9.987900E-4	4.328973E-1	1.160037E+1
2.963134E+3	4.257700E+2	2.723066E+1	-9.988737E-1	9.937300E-5	NaN	9.937300E-4	4.329430E-1	1.160637E+1
2.976639E+3	4.255300E+2	2.724602E+1	-9.975899E-1	9.870800E-5	NaN	9.870800E-4	4.329981E-1	1.161385E+1
2.987389E+3	4.253500E+2	2.725755E+1	-9.983137E-1	9.817000E-5	NaN	9.817000E-4	4.330800E-1	1.162087E+1
3.000926E+3	4.251300E+2	2.727166E+1	-9.996425E-1	9.754900E-5	NaN	9.754900E-4	4.332240E-1	1.163081E+1
3.011338E+3	4.249500E+2	2.728321E+1	-9.988589E-1	9.708800E-5	NaN	9.708800E-4	4.333235E-1	1.163831E+1
3.024656E+3	4.247300E+2	2.729734E+1	-9.965764E-1	9.655200E-5	NaN	9.655200E-4	4.334419E-1	1.164745E+1
3.038200E+3	4.245200E+2	2.731085E+1	-9.971107E-1	9.593000E-5	NaN	9.593000E-4	4.335561E-1	1.165652E+1
3.049014E+3	4.243300E+2	2.732307E+1	-9.997816E-1	9.541300E-5	NaN	9.541300E-4	4.336381E-1	1.166357E+1
3.059664E+3	4.241500E+2	2.733467E+1	-9.996935E-1	9.495200E-5	NaN	9.495200E-4	4.337344E-1	1.167100E+1
3.073064E+3	4.239300E+2	2.734885E+1	-1.000101E+0	9.439400E-5	NaN	9.439400E-4	4.338333E-1	1.167970E+1
3.083919E+3	4.237400E+2	2.736112E+1	-9.996669E-1	9.390500E-5	NaN	9.390500E-4	4.339351E-1	1.168731E+1
3.094521E+3	4.235600E+2	2.737275E+1	-1.001385E+0	9.339700E-5	NaN	9.339700E-4	4.340168E-1	1.169438E+1
3.107797E+3	4.233400E+2	2.738697E+1	-1.002957E+0	9.282700E-5	NaN	9.282700E-4	4.341508E-1	1.170411E+1
3.120992E+3	4.231300E+2	2.740056E+1	-1.002423E+0	9.229000E-5	NaN	9.229000E-4	4.342327E-1	1.171241E+1
3.131733E+3	4.229500E+2	2.741222E+1	-9.995867E-1	9.182900E-5	NaN	9.182900E-4	4.343007E-1	1.171908E+1
3.145184E+3	4.227300E+2	2.742649E+1	-1.000527E+0	9.122100E-5	NaN	9.122100E-4	4.343767E-1	1.172719E+1
3.155974E+3	4.225500E+2	2.743817E+1	-1.001473E+0	9.075900E-5	NaN	9.075900E-4	4.344638E-1	1.173440E+1
3.169156E+3	4.223300E+2	2.745247E+1	-1.001480E+0	9.019900E-5	NaN	9.019900E-4	4.345909E-1	1.174392E+1
3.179770E+3	4.221500E+2	2.746417E+1	-9.998852E-1	8.973700E-5	NaN	8.973700E-4	4.347119E-1	1.175206E+1
3.193090E+3	4.219200E+2	2.747914E+1	-9.985900E-1	8.913500E-5	NaN	8.913500E-4	4.348817E-1	1.176276E+1
3.203791E+3	4.217200E+2	2.749217E+1	-9.989119E-1	8.863300E-5	NaN	8.863300E-4	4.350342E-1	1.177180E+1
3.216960E+3	4.215100E+2	2.750587E+1	-1.001000E+0	8.808800E-5	NaN	8.808800E-4	4.352287E-1	1.178323E+1
3.227773E+3	4.213500E+2	2.751632E+1	-1.001316E+0	8.765400E-5	NaN	8.765400E-4	4.353890E-1	1.179252E+1
3.238742E+3	4.211700E+2	2.752808E+1	-9.994202E-1	8.721300E-5	NaN	8.721300E-4	4.355675E-1	1.180228E+1
3.252444E+3	4.209400E+2	2.754312E+1	-9.979871E-1	8.664600E-5	NaN	8.664600E-4	4.358102E-1	1.181500E+1
3.263116E+3	4.207600E+2	2.755490E+1	-9.989503E-1	8.619100E-5	NaN	8.619100E-4	4.359861E-1	1.182470E+1
3.276369E+3	4.205400E+2	2.756932E+1	-1.001071E+0	8.569000E-5	NaN	8.569000E-4	4.360835E-1	1.183354E+1
3.289361E+3	4.203400E+2	2.758243E+1	-1.000781E+0	8.519300E-5	NaN	8.519300E-4	4.361548E-1	1.184169E+1
3.299907E+3	4.201500E+2	2.759491E+1	-9.980510E-1	8.476300E-5	NaN	8.476300E-4	4.362262E-1	1.184858E+1
3.310517E+3	4.199700E+2	2.760673E+1	-9.981974E-1	8.428600E-5	NaN	8.428600E-4	4.362650E-1	1.185463E+1
3.323861E+3	4.197200E+2	2.762318E+1	-9.994526E-1	8.368900E-5	NaN	8.368900E-4	4.363646E-1	1.186360E+1
3.334924E+3	4.195600E+2	2.763371E+1	-1.001859E+0	8.325700E-5	NaN	8.325700E-4	4.364475E-1	1.187091E+1
3.348293E+3	4.193500E+2	2.764755E+1	-9.973620E-1	8.277700E-5	NaN	8.277700E-4	4.365926E-1	1.188109E+1
3.359006E+3	4.191700E+2	2.765942E+1	-9.962367E-1	8.235800E-5	NaN	8.235800E-4	4.367024E-1	1.188908E+1
3.372449E+3	4.189300E+2	2.767527E+1	-9.967585E-1	8.178400E-5	NaN	8.178400E-4	4.368741E-1	1.190001E+1
3.383297E+3	4.187600E+2	2.768650E+1	-9.993089E-1	8.135900E-5	NaN	8.135900E-4	4.369681E-1	1.190758E+1
3.396696E+3	4.185300E+2	2.770172E+1	-9.996232E-1	8.084900E-5	NaN	8.084900E-4	4.370798E-1	1.191690E+1
3.409856E+3	4.183200E+2	2.771562E+1	-9.982109E-1	8.037900E-5	NaN	8.037900E-4	4.371808E-1	1.192592E+1
3.420732E+3	4.181300E+2	2.772822E+1	-9.974061E-1	7.994100E-5	NaN	7.994100E-4	4.372327E-1	1.193238E+1
3.431268E+3	4.179400E+2	2.774082E+1	-9.999234E-1	7.949400E-5	NaN	7.949400E-4	4.372523E-1	1.193797E+1
3.444478E+3	4.177300E+2	2.775477E+1	-1.003208E+0	7.899900E-5	NaN	7.899900E-4	4.372896E-1	1.194534E+1
3.455004E+3	4.175500E+2	2.776673E+1	-1.001866E+0	7.862400E-5	NaN	7.862400E-4	4.373147E-1	1.195107E+1
3.468537E+3	4.173500E+2	2.778004E+1	-9.981571E-1	7.813200E-5	NaN	7.813200E-4	4.373820E-1	1.195919E+1
3.479302E+3	4.171700E+2	2.779203E+1	-9.974498E-1	7.771000E-5	NaN	7.771000E-4	4.374506E-1	1.196612E+1
3.492446E+3	4.169300E+2	2.780803E+1	-1.000356E+0	7.719100E-5	NaN	7.719100E-4	4.375565E-1	1.197535E+1
3.503042E+3	4.167700E+2	2.781870E+1	-1.001520E+0	7.677500E-5	NaN	7.677500E-4	4.376361E-1	1.198261E+1
3.516555E+3	4.165500E+2	2.783339E+1	-9.981791E-1	7.629300E-5	NaN	7.629300E-4	4.377568E-1	1.199229E+1
3.529882E+3	4.163100E+2	2.784944E+1	-9.955213E-1	7.578300E-5	NaN	7.578300E-4	4.378200E-1	1.200038E+1
3.540840E+3	4.161300E+2	2.786149E+1	-9.980247E-1	7.534800E-5	NaN	7.534800E-4	4.378953E-1	1.200760E+1
3.551536E+3	4.159400E+2	2.787421E+1	-1.000828E+0	7.494300E-5	NaN	7.494300E-4	4.379622E-1	1.201458E+1
3.564773E+3	4.157400E+2	2.788762E+1	-1.001056E+0	7.448900E-5	NaN	7.448900E-4	4.380541E-1	1.202351E+1
3.578163E+3	4.155300E+2	2.790172E+1	-9.975825E-1	7.401600E-5	NaN	7.401600E-4	4.381851E-1	1.203348E+1
3.588679E+3	4.153400E+2	2.791448E+1	-9.969316E-1	7.361600E-5	NaN	7.361600E-4	4.382965E-1	1.204164E+1
3.599349E+3	4.151500E+2	2.792726E+1	-9.995602E-1	7.321200E-5	NaN	7.321200E-4	4.383710E-1	1.204881E+1
3.612911E+3	4.149300E+2	2.794206E+1	-1.002488E+0	7.272300E-5	NaN	7.272300E-4	4.384680E-1	1.205792E+1
3.623822E+3	4.147500E+2	2.795419E+1	-1.002845E+0	7.235200E-5	NaN	7.235200E-4	4.385463E-1	1.206523E+1
3.637387E+3	4.145300E+2	2.796903E+1	-1.000426E+0	7.187800E-5	NaN	7.187800E-4	4.386029E-1	1.207324E+1
3.648181E+3	4.143300E+2	2.798253E+1	-1.000147E+0	7.145700E-5	NaN	7.145700E-4	4.386122E-1	1.207865E+1
3.658863E+3	4.141400E+2	2.799536E+1	-1.001772E+0	7.106100E-5	NaN	7.106100E-4	4.386156E-1	1.208394E+1
3.672468E+3	4.139400E+2	2.800889E+1	-1.002546E+0	7.060300E-5	NaN	7.060300E-4	4.386417E-1	1.209113E+1
3.683259E+3	4.137500E+2	2.802175E+1	-1.001033E+0	7.023500E-5	NaN	7.023500E-4	4.387025E-1	1.209795E+1
3.696704E+3	4.135400E+2	2.803598E+1	-9.999214E-1	6.977900E-5	NaN	6.977900E-4	4.387908E-1	1.210682E+1
3.710307E+3	4.133100E+2	2.805158E+1	-1.000612E+0	6.931500E-5	NaN	6.931500E-4	4.388807E-1	1.211575E+1
3.721114E+3	4.131400E+2	2.806313E+1	-1.001636E+0	6.893000E-5	NaN	6.893000E-4	4.389360E-1	1.212245E+1
3.734424E+3	4.129000E+2	2.807944E+1	-9.997532E-1	6.846200E-5	NaN	6.846200E-4	4.390206E-1	1.213125E+1
3.745199E+3	4.127300E+2	2.809100E+1	-9.975362E-1	6.807000E-5	NaN	6.807000E-4	4.390687E-1	1.213776E+1
3.756005E+3	4.125400E+2	2.810394E+1	-9.967006E-1	6.770000E-5	NaN	6.770000E-4	4.391458E-1	1.214509E+1
3.766497E+3	4.123700E+2	2.811553E+1	-9.976964E-1	6.732300E-5	NaN	6.732300E-4	4.392599E-1	1.215345E+1
3.780421E+3	4.121300E+2	2.813190E+1	-9.994532E-1	6.683800E-5	NaN	6.683800E-4	4.394091E-1	1.216410E+1
3.791067E+3	4.119500E+2	2.814419E+1	-9.993919E-1	6.649400E-5	NaN	6.649400E-4	4.395608E-1	1.217350E+1
3.804639E+3	4.117400E+2	2.815855E+1	-9.986020E-1	6.606600E-5	NaN	6.606600E-4	4.397385E-1	1.218492E+1
3.815236E+3	4.115500E+2	2.817155E+1	-9.996005E-1	6.573100E-5	NaN	6.573100E-4	4.398767E-1	1.219396E+1
3.828621E+3	4.113400E+2	2.818593E+1	-1.001602E+0	6.528100E-5	NaN	6.528100E-4	4.400241E-1	1.220460E+1
3.840596E+3	4.111400E+2	2.819964E+1	-1.001881E+0	6.488100E-5	NaN	6.488100E-4	4.401041E-1	1.221206E+1
3.853003E+3	4.109300E+2	2.821405E+1	-1.001506E+0	6.447100E-5	NaN	6.447100E-4	4.402154E-1	1.222042E+1
3.865125E+3	4.107200E+2	2.822848E+1	-1.000981E+0	6.405600E-5	NaN	6.405600E-4	4.403430E-1	1.222928E+1
3.876084E+3	4.105400E+2	2.824085E+1	-1.001076E+0	6.369400E-5	NaN	6.369400E-4	4.404812E-1	1.223848E+1
3.886713E+3	4.103600E+2	2.825324E+1	-1.001041E+0	6.334700E-5	NaN	6.334700E-4	4.405866E-1	1.224677E+1
3.899966E+3	4.101300E+2	2.826909E+1	-9.998008E-1	6.291900E-5	NaN	6.291900E-4	4.407004E-1	1.225660E+1
3.913234E+3	4.099200E+2	2.828357E+1	-9.989648E-1	6.251100E-5	NaN	6.251100E-4	4.408201E-1	1.226657E+1
3.923773E+3	4.097600E+2	2.829461E+1	-9.984126E-1	6.218400E-5	NaN	6.218400E-4	4.409139E-1	1.227448E+1
3.937153E+3	4.095400E+2	2.830981E+1	-9.977124E-1	6.176100E-5	NaN	6.176100E-4	4.410095E-1	1.228377E+1
3.950675E+3	4.093000E+2	2.832641E+1	-9.966435E-1	6.133100E-5	NaN	6.133100E-4	4.411398E-1	1.229402E+1
3.961680E+3	4.091100E+2	2.833957E+1	-9.974368E-1	6.096400E-5	NaN	6.096400E-4	4.412330E-1	1.230195E+1
3.972599E+3	4.088800E+2	2.835551E+1	-9.983239E-1	6.061900E-5	NaN	6.061900E-4	4.413585E-1	1.231078E+1
3.983865E+3	4.087500E+2	2.836453E+1	-1.001098E+0	6.024800E-5	NaN	6.024800E-4	4.414184E-1	1.231654E+1
3.997026E+3	4.085200E+2	2.838050E+1	-1.002255E+0	5.982900E-5	NaN	5.982900E-4	4.416192E-1	1.232895E+1
4.007875E+3	4.083500E+2	2.839231E+1	-1.002371E+0	5.949700E-5	NaN	5.949700E-4	4.417942E-1	1.233925E+1
4.021329E+3	4.081200E+2	2.840831E+1	-1.001055E+0	5.909600E-5	NaN	5.909600E-4	4.420285E-1	1.235253E+1
4.032001E+3	4.079500E+2	2.842015E+1	-1.000300E+0	5.879500E-5	NaN	5.879500E-4	4.422026E-1	1.236279E+1
4.045350E+3	4.077200E+2	2.843618E+1	-1.000088E+0	5.838300E-5	NaN	5.838300E-4	4.424192E-1	1.237559E+1
4.056114E+3	4.075600E+2	2.844735E+1	-1.000403E+0	5.805800E-5	NaN	5.805800E-4	4.425854E-1	1.238565E+1
4.069446E+3	4.073400E+2	2.846271E+1	-1.000292E+0	5.765500E-5	NaN	5.765500E-4	4.428398E-1	1.239950E+1
4.080055E+3	4.071500E+2	2.847599E+1	-9.990165E-1	5.732300E-5	NaN	5.732300E-4	4.430460E-1	1.241065E+1
4.093281E+3	4.069200E+2	2.849209E+1	-9.982790E-1	5.689300E-5	NaN	5.689300E-4	4.432530E-1	1.242317E+1
4.104040E+3	4.067300E+2	2.850540E+1	-9.989970E-1	5.655500E-5	NaN	5.655500E-4	4.434551E-1	1.243426E+1
4.114830E+3	4.065700E+2	2.851661E+1	-9.978032E-1	5.623800E-5	NaN	5.623800E-4	4.436546E-1	1.244528E+1
4.128308E+3	4.063400E+2	2.853276E+1	-9.973054E-1	5.589600E-5	NaN	5.589600E-4	4.439048E-1	1.245904E+1
4.141721E+3	4.061300E+2	2.854751E+1	-9.979889E-1	5.550900E-5	NaN	5.550900E-4	4.440994E-1	1.247123E+1
4.152811E+3	4.059400E+2	2.856087E+1	-9.987794E-1	5.518000E-5	NaN	5.518000E-4	4.442729E-1	1.248149E+1
4.163465E+3	4.057500E+2	2.857425E+1	-9.999480E-1	5.487600E-5	NaN	5.487600E-4	4.444556E-1	1.249207E+1
4.176859E+3	4.055400E+2	2.858904E+1	-1.000692E+0	5.448100E-5	NaN	5.448100E-4	4.446658E-1	1.250477E+1
4.187409E+3	4.053700E+2	2.860103E+1	-9.996465E-1	5.418300E-5	NaN	5.418300E-4	4.448613E-1	1.251569E+1
4.200721E+3	4.051100E+2	2.861939E+1	-1.000264E+0	5.378100E-5	NaN	5.378100E-4	4.450740E-1	1.252846E+1
4.211388E+3	4.049400E+2	2.863140E+1	-1.002777E+0	5.347000E-5	NaN	5.347000E-4	4.452340E-1	1.253842E+1
4.224936E+3	4.047300E+2	2.864626E+1	-1.003374E+0	5.308900E-5	NaN	5.308900E-4	4.454531E-1	1.255142E+1
4.238147E+3	4.045200E+2	2.866113E+1	-1.000672E+0	5.273100E-5	NaN	5.273100E-4	4.456556E-1	1.256389E+1
4.249005E+3	4.043400E+2	2.867389E+1	-9.987550E-1	5.241000E-5	NaN	5.241000E-4	4.458138E-1	1.257374E+1
4.259939E+3	4.041500E+2	2.868737E+1	-9.996318E-1	5.209900E-5	NaN	5.209900E-4	4.459947E-1	1.258427E+1
4.273536E+3	4.039100E+2	2.870441E+1	-1.001828E+0	5.171900E-5	NaN	5.171900E-4	4.462056E-1	1.259704E+1
4.284344E+3	4.037500E+2	2.871579E+1	-1.002430E+0	5.143900E-5	NaN	5.143900E-4	4.463798E-1	1.260745E+1
4.297644E+3	4.035300E+2	2.873144E+1	-9.997804E-1	5.108500E-5	NaN	5.108500E-4	4.465962E-1	1.262039E+1
4.308338E+3	4.033400E+2	2.874498E+1	-9.984832E-1	5.077700E-5	NaN	5.077700E-4	4.467474E-1	1.263016E+1
4.319143E+3	4.031500E+2	2.875853E+1	-9.999871E-1	5.046100E-5	NaN	5.046100E-4	4.469105E-1	1.264031E+1
4.332343E+3	4.029300E+2	2.877423E+1	-1.002092E+0	5.011100E-5	NaN	5.011100E-4	4.471189E-1	1.265314E+1
4.346025E+3	4.027000E+2	2.879066E+1	-1.000167E+0	4.975200E-5	NaN	4.975200E-4	4.473249E-1	1.266589E+1
4.356805E+3	4.025300E+2	2.880282E+1	-9.994989E-1	4.947000E-5	NaN	4.947000E-4	4.474664E-1	1.267542E+1
4.367388E+3	4.023500E+2	2.881571E+1	-1.001382E+0	4.919500E-5	NaN	4.919500E-4	4.476067E-1	1.268491E+1
4.381156E+3	4.021200E+2	2.883219E+1	-1.003191E+0	4.883300E-5	NaN	4.883300E-4	4.477872E-1	1.269695E+1
4.392123E+3	4.019500E+2	2.884438E+1	-1.003758E+0	4.855200E-5	NaN	4.855200E-4	4.479305E-1	1.270662E+1
4.405574E+3	4.017200E+2	2.886090E+1	-1.001551E+0	4.820700E-5	NaN	4.820700E-4	4.481188E-1	1.271898E+1
4.416181E+3	4.015600E+2	2.887240E+1	-9.985711E-1	4.793400E-5	NaN	4.793400E-4	4.482687E-1	1.272882E+1
4.429492E+3	4.013200E+2	2.888966E+1	-9.980546E-1	4.757100E-5	NaN	4.757100E-4	4.484406E-1	1.274070E+1
4.440319E+3	4.011200E+2	2.890407E+1	-1.000427E+0	4.726000E-5	NaN	4.726000E-4	4.485652E-1	1.274989E+1
4.451061E+3	4.009400E+2	2.891704E+1	-1.001609E+0	4.698200E-5	NaN	4.698200E-4	4.487002E-1	1.275939E+1
4.464603E+3	4.007500E+2	2.893075E+1	-9.989968E-1	4.665500E-5	NaN	4.665500E-4	4.488915E-1	1.277188E+1
4.477833E+3	4.005200E+2	2.894737E+1	-9.973704E-1	4.633400E-5	NaN	4.633400E-4	4.490840E-1	1.278436E+1
4.488476E+3	4.003400E+2	2.896038E+1	-9.978074E-1	4.606000E-5	NaN	4.606000E-4	4.492515E-1	1.279477E+1
4.499344E+3	4.001600E+2	2.897341E+1	-9.996712E-1	4.577100E-5	NaN	4.577100E-4	4.493786E-1	1.280406E+1
4.512488E+3	3.999300E+2	2.899007E+1	-9.996371E-1	4.544700E-5	NaN	4.544700E-4	4.495669E-1	1.281653E+1
4.526209E+3	3.997200E+2	2.900530E+1	-9.998911E-1	4.510900E-5	NaN	4.510900E-4	4.497356E-1	1.282846E+1
4.537237E+3	3.995300E+2	2.901910E+1	-9.984953E-1	4.482400E-5	NaN	4.482400E-4	4.499009E-1	1.283888E+1
4.547841E+3	3.993300E+2	2.903363E+1	-9.987497E-1	4.454200E-5	NaN	4.454200E-4	4.500904E-1	1.285003E+1
4.558549E+3	3.991600E+2	2.904600E+1	-1.001908E+0	4.426100E-5	NaN	4.426100E-4	4.502539E-1	1.286047E+1
4.571894E+3	3.989400E+2	2.906201E+1	-1.003122E+0	4.394300E-5	NaN	4.394300E-4	4.505143E-1	1.287512E+1
4.585205E+3	3.987300E+2	2.907732E+1	-9.990627E-1	4.364200E-5	NaN	4.364200E-4	4.508069E-1	1.289069E+1
4.595835E+3	3.985600E+2	2.908972E+1	-9.982689E-1	4.338400E-5	NaN	4.338400E-4	4.510369E-1	1.290302E+1
4.609150E+3	3.983400E+2	2.910579E+1	-1.000538E+0	4.305700E-5	NaN	4.305700E-4	4.513256E-1	1.291851E+1
4.619866E+3	3.981500E+2	2.911968E+1	-1.002248E+0	4.279100E-5	NaN	4.279100E-4	4.515318E-1	1.293021E+1
4.633485E+3	3.979300E+2	2.913578E+1	-9.997636E-1	4.246400E-5	NaN	4.246400E-4	4.517911E-1	1.294490E+1
4.644006E+3	3.977400E+2	2.914970E+1	-9.981145E-1	4.222400E-5	NaN	4.222400E-4	4.519976E-1	1.295667E+1
4.654782E+3	3.975500E+2	2.916363E+1	-9.990230E-1	4.196000E-5	NaN	4.196000E-4	4.521593E-1	1.296717E+1
4.668229E+3	3.973300E+2	2.917977E+1	-1.000716E+0	4.162600E-5	NaN	4.162600E-4	4.524053E-1	1.298153E+1
4.679020E+3	3.971500E+2	2.919300E+1	-1.002577E+0	4.137900E-5	NaN	4.137900E-4	4.526111E-1	1.299324E+1
4.692610E+3	3.969400E+2	2.920844E+1	-1.000346E+0	4.106400E-5	NaN	4.106400E-4	4.529103E-1	1.300906E+1
4.705920E+3	3.967200E+2	2.922464E+1	-9.978786E-1	4.075500E-5	NaN	4.075500E-4	4.532126E-1	1.302497E+1
4.716673E+3	3.965300E+2	2.923865E+1	-9.993692E-1	4.050400E-5	NaN	4.050400E-4	4.534450E-1	1.303746E+1
4.727554E+3	3.963500E+2	2.925192E+1	-1.001981E+0	4.026200E-5	NaN	4.026200E-4	4.536867E-1	1.305026E+1
4.741159E+3	3.961300E+2	2.926817E+1	-1.002939E+0	3.995800E-5	NaN	3.995800E-4	4.539627E-1	1.306555E+1
