Repository: speedcoder107/kakalioslab

File: fast and slow cooling/fast_and_slow_cool_old_2024_with_variable_time/slow_cool_old_2024/slow cooling at 480K at 1k per minute/COND/slow cooling at 480K at 1k per minute_2024.05.30_COND_FILE END.txt (part 1 of 3)
5/30/2024									
7:08 PM									
slow cooling at 480K at 1k per minute_2024.05.30_COND_FILE END.txt									
									
Data taken by: Akshat Sharma									
ammeter is Keithley 6517A at GPIB0::27::INSTR									
voltage source is Keithley 6517A at GPIB0::27::INSTR									
temperature controller is Lake Shore 330 at GPIB0::12::INSTR with the settings: control sensor=A;sample sensor=;loop=1									
Readings: 5									
Voltage (V): 100									
Geo Factor: 1000									
Ea Window (pts): 5									
Shut off V when done?: TRUE									
Mconnect?: TRUE									
Use Abs(Cond)?: TRUE									
Rate (K/min): 1									
Heater: High									
DESCRIPTION									
********************
Time (s)	Temperature (K)	1/kT (1/eV)	Rate (K/min)	Current (A)	Current Std Dev/Mean	Conductivity (Ohm-cm)^-1	Ea (eV)	Reduced Ea
3.998300E+1	4.798100E+2	2.416373E+1	-1.407015E+0	4.499160E-4	1.594624E-3	4.499160E-3	NaN	NaN
4.979100E+1	4.795800E+2	2.417532E+1	-1.455010E+0	4.469000E-4	1.384535E-3	4.469000E-3	NaN	NaN
5.762600E+1	4.793900E+2	2.418490E+1	-1.133930E+0	4.448540E-4	1.495050E-3	4.448540E-3	5.561303E-1	1.344782E+1
6.556300E+1	4.792400E+2	2.419247E+1	-8.201893E-1	4.431700E-4	8.319922E-4	4.431700E-3	5.431963E-1	1.314171E+1
7.507300E+1	4.791100E+2	2.419904E+1	-9.911894E-1	4.408580E-4	1.240059E-3	4.408580E-3	5.359774E-1	1.297272E+1
8.960100E+1	4.788700E+2	2.421116E+1	-9.681137E-1	4.385080E-4	7.608676E-4	4.385080E-3	5.394193E-1	1.306015E+1
1.026160E+2	4.786600E+2	2.422179E+1	-1.016279E+0	4.361700E-4	2.397363E-3	4.361700E-3	5.163885E-1	1.250704E+1
1.132430E+2	4.784800E+2	2.423090E+1	-1.082500E+0	4.336600E-4	9.887408E-4	4.336600E-3	5.323118E-1	1.289905E+1
1.254370E+2	4.782600E+2	2.424204E+1	-1.019665E+0	4.313440E-4	1.103903E-3	4.313440E-3	5.131410E-1	1.243984E+1
1.377940E+2	4.780500E+2	2.425269E+1	-1.101827E+0	4.289800E-4	9.837730E-4	4.289800E-3	4.823017E-1	1.169666E+1
1.486850E+2	4.778500E+2	2.426284E+1	-1.058299E+0	4.269920E-4	9.971104E-4	4.269920E-3	4.808135E-1	1.166554E+1
1.594570E+2	4.776600E+2	2.427250E+1	-9.000474E-1	4.250740E-4	9.498810E-4	4.250740E-3	4.760645E-1	1.155549E+1
1.721230E+2	4.774700E+2	2.428215E+1	-1.076760E+0	4.230280E-4	9.699810E-4	4.230280E-3	4.761743E-1	1.156297E+1
1.843820E+2	4.772500E+2	2.429335E+1	-1.050498E+0	4.207860E-4	1.018936E-3	4.207860E-3	4.723790E-1	1.147555E+1
1.952340E+2	4.770600E+2	2.430302E+1	-1.001033E+0	4.189440E-4	9.707011E-4	4.189440E-3	4.729550E-1	1.149387E+1
2.078210E+2	4.768500E+2	2.431373E+1	-9.525588E-1	4.168420E-4	9.736474E-4	4.168420E-3	4.785983E-1	1.163594E+1
2.185290E+2	4.766800E+2	2.432240E+1	-1.038724E+0	4.150020E-4	9.868298E-4	4.150020E-3	4.781931E-1	1.163137E+1
2.295040E+2	4.764900E+2	2.433210E+1	-1.108968E+0	4.130880E-4	1.034078E-3	4.130880E-3	4.718074E-1	1.148088E+1
2.419480E+2	4.762600E+2	2.434385E+1	-1.032328E+0	4.108900E-4	1.055666E-3	4.108900E-3	4.687783E-1	1.141144E+1
2.529910E+2	4.760700E+2	2.435356E+1	-9.530617E-1	4.090380E-4	9.356441E-4	4.090380E-3	4.657482E-1	1.134264E+1
2.655820E+2	4.758700E+2	2.436380E+1	-1.047203E+0	4.069800E-4	8.976070E-4	4.069800E-3	4.741224E-1	1.155168E+1
2.781870E+2	4.756500E+2	2.437507E+1	-9.036861E-1	4.049540E-4	1.109810E-3	4.049540E-3	4.618409E-1	1.125708E+1
2.908020E+2	4.754600E+2	2.438481E+1	-1.097695E+0	4.029520E-4	9.588109E-4	4.029520E-3	4.601284E-1	1.122014E+1
3.017340E+2	4.752600E+2	2.439507E+1	-1.012536E+0	4.013200E-4	9.725914E-4	4.013200E-3	4.635716E-1	1.130887E+1
3.141780E+2	4.750500E+2	2.440585E+1	-9.808373E-1	3.991420E-4	9.718462E-4	3.991420E-3	4.612910E-1	1.125777E+1
3.251890E+2	4.748700E+2	2.441510E+1	-1.008658E+0	3.974560E-4	8.767463E-4	3.974560E-3	4.647131E-1	1.134661E+1
3.370860E+2	4.746700E+2	2.442539E+1	-1.096108E+0	3.955640E-4	9.839225E-4	3.955640E-3	4.570649E-1	1.116449E+1
3.496760E+2	4.744400E+2	2.443723E+1	-1.015681E+0	3.935140E-4	1.074933E-3	3.935140E-3	4.620881E-1	1.129137E+1
3.609000E+2	4.742500E+2	2.444702E+1	-9.833379E-1	3.916700E-4	9.382682E-4	3.916700E-3	4.800034E-1	1.173416E+1
3.718830E+2	4.740700E+2	2.445630E+1	-1.028991E+0	3.899340E-4	9.551995E-4	3.899340E-3	4.930095E-1	1.205735E+1
3.841280E+2	4.738600E+2	2.446714E+1	-9.339804E-1	3.877060E-4	9.502446E-4	3.877060E-3	4.874586E-1	1.192647E+1
3.950490E+2	4.736900E+2	2.447592E+1	-9.865987E-1	3.861320E-4	9.880983E-4	3.861320E-3	4.723859E-1	1.156284E+1
4.072120E+2	4.734900E+2	2.448626E+1	-1.008182E+0	3.842980E-4	9.324986E-4	3.842980E-3	4.601080E-1	1.126706E+1
4.209000E+2	4.732600E+2	2.449816E+1	-1.015744E+0	3.822560E-4	9.729799E-4	3.822560E-3	4.554642E-1	1.115755E+1
4.327140E+2	4.730600E+2	2.450852E+1	-1.030089E+0	3.803660E-4	1.088533E-3	3.803660E-3	4.482610E-1	1.098589E+1
4.437810E+2	4.728700E+2	2.451837E+1	-1.021484E+0	3.787680E-4	8.469867E-4	3.787680E-3	4.476607E-1	1.097629E+1
4.561160E+2	4.726600E+2	2.452926E+1	-1.011074E+0	3.769840E-4	9.788897E-4	3.769840E-3	4.381881E-1	1.074855E+1
4.685780E+2	4.724500E+2	2.454016E+1	-1.124438E+0	3.750700E-4	9.015831E-4	3.750700E-3	4.448077E-1	1.091540E+1
4.792500E+2	4.722500E+2	2.455056E+1	-9.964295E-1	3.734740E-4	8.861478E-4	3.734740E-3	4.581733E-1	1.124811E+1
4.912930E+2	4.720500E+2	2.456096E+1	-9.152951E-1	3.716380E-4	1.014039E-3	3.716380E-3	4.629749E-1	1.137105E+1
5.037480E+2	4.718600E+2	2.457085E+1	-9.907997E-1	3.698040E-4	9.923844E-4	3.698040E-3	4.753465E-1	1.167972E+1
5.164650E+2	4.716500E+2	2.458179E+1	-9.622238E-1	3.679980E-4	9.975879E-4	3.679980E-3	4.703749E-1	1.156265E+1
5.276890E+2	4.714700E+2	2.459117E+1	-1.005408E+0	3.663200E-4	1.014647E-3	3.663200E-3	4.678363E-1	1.150492E+1
5.408180E+2	4.712500E+2	2.460265E+1	-1.057318E+0	3.644000E-4	1.062484E-3	3.644000E-3	4.684593E-1	1.152533E+1
5.516000E+2	4.710600E+2	2.461258E+1	-1.001033E+0	3.626640E-4	1.156717E-3	3.626640E-3	4.586986E-1	1.128958E+1
5.641870E+2	4.708500E+2	2.462355E+1	-1.047120E+0	3.608660E-4	8.816753E-4	3.608660E-3	4.595264E-1	1.131490E+1
5.745010E+2	4.706700E+2	2.463297E+1	-9.696186E-1	3.593940E-4	7.524488E-4	3.593940E-3	4.614625E-1	1.136717E+1
5.868770E+2	4.704700E+2	2.464344E+1	-9.326679E-1	3.575780E-4	1.014011E-3	3.575780E-3	4.644700E-1	1.144650E+1
5.991000E+2	4.702800E+2	2.465340E+1	-1.075795E+0	3.558920E-4	1.002606E-3	3.558920E-3	4.621332E-1	1.139361E+1
6.113700E+2	4.700600E+2	2.466494E+1	-9.730782E-1	3.540500E-4	9.517633E-4	3.540500E-3	4.496650E-1	1.109098E+1
6.237020E+2	4.698600E+2	2.467544E+1	-1.037891E+0	3.524040E-4	8.977033E-4	3.524040E-3	4.405266E-1	1.086988E+1
6.358420E+2	4.696500E+2	2.468647E+1	-1.014561E+0	3.507140E-4	8.579128E-4	3.507140E-3	4.432318E-1	1.094142E+1
6.464870E+2	4.694700E+2	2.469593E+1	-9.167303E-1	3.492840E-4	9.931350E-4	3.492840E-3	4.412082E-1	1.089643E+1
6.595770E+2	4.692700E+2	2.470646E+1	-1.082588E+0	3.475600E-4	8.696099E-4	3.475600E-3	4.496762E-1	1.111015E+1
6.717700E+2	4.690500E+2	2.471805E+1	-1.006149E+0	3.458760E-4	9.875925E-4	3.458760E-3	4.589664E-1	1.134419E+1
6.825040E+2	4.688700E+2	2.472754E+1	-9.766420E-1	3.442700E-4	1.030042E-3	3.442700E-3	4.678837E-1	1.156957E+1
6.947910E+2	4.686700E+2	2.473809E+1	-9.874918E-1	3.425580E-4	9.906850E-4	3.425580E-3	4.675039E-1	1.156560E+1
7.069430E+2	4.684700E+2	2.474865E+1	-1.043565E+0	3.408060E-4	9.518369E-4	3.408060E-3	4.554627E-1	1.127228E+1
7.190170E+2	4.682600E+2	2.475975E+1	-9.654839E-1	3.392340E-4	8.765979E-4	3.392340E-3	4.486314E-1	1.110801E+1
7.314460E+2	4.680600E+2	2.477033E+1	-1.003025E+0	3.376040E-4	9.892095E-4	3.376040E-3	4.467593E-1	1.106612E+1
7.440080E+2	4.678500E+2	2.478145E+1	-9.533057E-1	3.359100E-4	9.719763E-4	3.359100E-3	4.563307E-1	1.130813E+1
7.553370E+2	4.676700E+2	2.479099E+1	-9.872480E-1	3.344440E-4	9.747705E-4	3.344440E-3	4.555035E-1	1.129266E+1
7.674920E+2	4.674700E+2	2.480159E+1	-1.026560E+0	3.328140E-4	1.024372E-3	3.328140E-3	4.475328E-1	1.109971E+1
7.797660E+2	4.672600E+2	2.481274E+1	-1.021470E+0	3.311580E-4	9.087762E-4	3.311580E-3	4.458275E-1	1.106194E+1
7.903390E+2	4.670800E+2	2.482230E+1	-1.012455E+0	3.298480E-4	9.885386E-4	3.298480E-3	4.453768E-1	1.105529E+1
8.027840E+2	4.668700E+2	2.483347E+1	-9.953917E-1	3.281260E-4	9.691687E-4	3.281260E-3	4.441710E-1	1.103065E+1
8.136340E+2	4.666900E+2	2.484304E+1	-1.036195E+0	3.267220E-4	9.826249E-4	3.267220E-3	4.526767E-1	1.124609E+1
8.275310E+2	4.664500E+2	2.485583E+1	-9.188361E-1	3.249300E-4	9.547959E-4	3.249300E-3	4.499448E-1	1.118341E+1
8.379790E+2	4.662900E+2	2.486435E+1	-1.020553E+0	3.235680E-4	9.549220E-4	3.235680E-3	4.526945E-1	1.125640E+1
8.520890E+2	4.660500E+2	2.487716E+1	-9.369606E-1	3.217500E-4	9.050642E-4	3.217500E-3	4.551126E-1	1.132161E+1
8.642560E+2	4.658600E+2	2.488731E+1	-1.078728E+0	3.202620E-4	9.832971E-4	3.202620E-3	4.598581E-1	1.144406E+1
8.748240E+2	4.656700E+2	2.489746E+1	-9.489167E-1	3.187980E-4	9.382598E-4	3.187980E-3	4.486461E-1	1.117061E+1
8.874700E+2	4.654700E+2	2.490816E+1	-1.043133E+0	3.170920E-4	7.941963E-4	3.170920E-3	4.441792E-1	1.106398E+1
8.995490E+2	4.652600E+2	2.491940E+1	-9.866798E-1	3.157980E-4	9.148625E-4	3.157980E-3	4.467500E-1	1.113246E+1
9.117110E+2	4.650600E+2	2.493012E+1	-1.039577E+0	3.141800E-4	1.009533E-3	3.141800E-3	4.637690E-1	1.156150E+1
9.226770E+2	4.648700E+2	2.494031E+1	-1.032702E+0	3.126580E-4	1.194672E-3	3.126580E-3	4.709046E-1	1.174501E+1
9.348780E+2	4.646600E+2	2.495158E+1	-1.009454E+0	3.108140E-4	1.130800E-3	3.108140E-3	4.721474E-1	1.178049E+1
9.473600E+2	4.644500E+2	2.496286E+1	-8.898776E-1	3.095000E-4	9.628216E-4	3.095000E-3	4.601413E-1	1.148607E+1
9.581480E+2	4.642900E+2	2.497146E+1	-1.020182E+0	3.080220E-4	9.345810E-4	3.080220E-3	4.515216E-1	1.127593E+1
9.716750E+2	4.640600E+2	2.498384E+1	-9.743423E-1	3.064280E-4	9.193899E-4	3.064280E-3	4.549374E-1	1.136635E+1
9.839910E+2	4.638600E+2	2.499461E+1	-1.044343E+0	3.048980E-4	8.734334E-4	3.048980E-3	4.522729E-1	1.130371E+1
9.960560E+2	4.636500E+2	2.500593E+1	-9.494555E-1	3.034280E-4	9.677170E-4	3.034280E-3	4.672342E-1	1.168316E+1
1.006799E+3	4.634800E+2	2.501510E+1	-1.043478E+0	3.019660E-4	9.766786E-4	3.019660E-3	4.671072E-1	1.168543E+1
1.018874E+3	4.632700E+2	2.502644E+1	-1.078960E+0	3.003960E-4	1.034009E-3	3.003960E-3	4.726065E-1	1.182808E+1
1.031108E+3	4.630500E+2	2.503833E+1	-9.101070E-1	2.987960E-4	9.963584E-4	2.987960E-3	4.524234E-1	1.132745E+1
1.043634E+3	4.628600E+2	2.504861E+1	-1.101827E+0	2.972980E-4	9.839404E-4	2.972980E-3	4.529883E-1	1.134650E+1
1.054525E+3	4.626600E+2	2.505944E+1	-9.398961E-1	2.960200E-4	9.995557E-4	2.960200E-3	4.607905E-1	1.154697E+1
1.066654E+3	4.624700E+2	2.506973E+1	-9.055525E-1	2.945280E-4	9.345920E-4	2.945280E-3	4.537262E-1	1.137517E+1
1.079243E+3	4.622800E+2	2.508004E+1	-1.092377E+0	2.930520E-4	1.159049E-3	2.930520E-3	4.639049E-1	1.163535E+1
1.091876E+3	4.620500E+2	2.509252E+1	-9.138277E-1	2.915340E-4	9.119249E-4	2.915340E-3	4.588942E-1	1.151438E+1
1.104351E+3	4.618600E+2	2.510285E+1	-9.785534E-1	2.900600E-4	9.378384E-4	2.900600E-3	4.517678E-1	1.134042E+1
1.116614E+3	4.616600E+2	2.511372E+1	-1.081568E+0	2.886080E-4	9.920170E-4	2.886080E-3	4.602994E-1	1.156011E+1
1.127709E+3	4.614600E+2	2.512460E+1	-1.034653E+0	2.872800E-4	9.857841E-4	2.872800E-3	4.539027E-1	1.140401E+1
1.139887E+3	4.612500E+2	2.513604E+1	-1.014275E+0	2.856960E-4	9.523569E-4	2.856960E-3	4.531061E-1	1.138901E+1
1.150535E+3	4.610700E+2	2.514586E+1	-1.075544E+0	2.844540E-4	9.118658E-4	2.844540E-3	4.566009E-1	1.148181E+1
1.162250E+3	4.608600E+2	2.515731E+1	-9.018274E-1	2.830000E-4	1.037751E-3	2.830000E-3	4.627064E-1	1.164023E+1
1.174891E+3	4.606700E+2	2.516769E+1	-9.023985E-1	2.816520E-4	1.066741E-3	2.816520E-3	4.687775E-1	1.179790E+1
1.187524E+3	4.604800E+2	2.517808E+1	-1.001001E+0	2.801640E-4	9.783503E-4	2.801640E-3	4.604631E-1	1.159406E+1
1.199512E+3	4.602800E+2	2.518902E+1	-1.047382E+0	2.788020E-4	9.480898E-4	2.788020E-3	4.570190E-1	1.151204E+1
1.211542E+3	4.600700E+2	2.520051E+1	-9.656925E-1	2.774700E-4	9.063882E-4	2.774700E-3	4.366593E-1	1.100430E+1
1.223347E+3	4.598800E+2	2.521092E+1	-1.148051E+0	2.760560E-4	1.119039E-3	2.760560E-3	4.439284E-1	1.119191E+1
1.235890E+3	4.596400E+2	2.522409E+1	-8.687783E-1	2.746300E-4	1.019879E-3	2.746300E-3	4.503732E-1	1.135941E+1
1.246940E+3	4.594800E+2	2.523287E+1	-1.049650E+0	2.733900E-4	9.736151E-4	2.733900E-3	4.399007E-1	1.110025E+1
1.258944E+3	4.592700E+2	2.524441E+1	-1.031097E+0	2.720020E-4	9.018159E-4	2.720020E-3	4.458972E-1	1.125659E+1
1.271164E+3	4.590600E+2	2.525596E+1	-9.519365E-1	2.707200E-4	9.406643E-4	2.707200E-3	4.303945E-1	1.086976E+1
1.281879E+3	4.588900E+2	2.526531E+1	-9.905254E-1	2.695540E-4	8.940618E-4	2.695540E-3	4.420509E-1	1.116905E+1
1.295811E+3	4.586600E+2	2.527798E+1	-9.459011E-1	2.681360E-4	9.440742E-4	2.681360E-3	4.607538E-1	1.164680E+1
1.307863E+3	4.584700E+2	2.528846E+1	-9.824561E-1	2.667340E-4	1.109175E-3	2.667340E-3	4.664468E-1	1.179557E+1
1.320688E+3	4.582600E+2	2.530005E+1	-1.100514E+0	2.652540E-4	9.472311E-4	2.652540E-3	4.734799E-1	1.197898E+1
1.331592E+3	4.580600E+2	2.531109E+1	-1.047024E+0	2.639220E-4	1.037798E-3	2.639220E-3	4.519786E-1	1.144016E+1
1.342480E+3	4.578700E+2	2.532160E+1	-1.058540E+0	2.626400E-4	1.210938E-3	2.626400E-3	4.388361E-1	1.111225E+1
1.354950E+3	4.576500E+2	2.533377E+1	-9.735869E-1	2.613460E-4	8.293553E-4	2.613460E-3	4.378260E-1	1.109148E+1
1.366043E+3	4.574700E+2	2.534374E+1	-8.930470E-1	2.601960E-4	9.141782E-4	2.601960E-3	4.391936E-1	1.113067E+1
1.380152E+3	4.572600E+2	2.535538E+1	-1.006336E+0	2.588080E-4	9.595316E-4	2.588080E-3	4.479190E-1	1.135701E+1
1.390884E+3	4.570800E+2	2.536536E+1	-9.467456E-1	2.576720E-4	1.056575E-3	2.576720E-3	4.388990E-1	1.113329E+1
1.403559E+3	4.568800E+2	2.537647E+1	-1.086778E+0	2.564040E-4	9.511756E-4	2.564040E-3	4.339084E-1	1.101157E+1
1.415705E+3	4.566600E+2	2.538869E+1	-9.633138E-1	2.551200E-4	9.985685E-4	2.551200E-3	4.342727E-1	1.102522E+1
1.428162E+3	4.564600E+2	2.539982E+1	-1.054189E+0	2.538420E-4	9.967686E-4	2.538420E-3	4.400421E-1	1.117656E+1
1.438976E+3	4.562700E+2	2.541039E+1	-1.000167E+0	2.526680E-4	1.039393E-3	2.526680E-3	4.482923E-1	1.139117E+1
1.450974E+3	4.560700E+2	2.542154E+1	-1.009912E+0	2.513800E-4	1.063708E-3	2.513800E-3	4.385261E-1	1.114817E+1
1.461668E+3	4.558900E+2	2.543157E+1	-1.047619E+0	2.502640E-4	1.055900E-3	2.502640E-3	4.382158E-1	1.114520E+1
1.474268E+3	4.556700E+2	2.544385E+1	-9.354120E-1	2.490180E-4	9.145920E-4	2.490180E-3	4.354440E-1	1.107922E+1
1.487738E+3	4.554600E+2	2.545558E+1	-9.974141E-1	2.476700E-4	9.832273E-4	2.476700E-3	4.466717E-1	1.136980E+1
1.498566E+3	4.552800E+2	2.546565E+1	-9.631521E-1	2.465920E-4	9.364101E-4	2.465920E-3	4.551207E-1	1.159014E+1
1.512271E+3	4.550600E+2	2.547796E+1	-1.004091E+0	2.451380E-4	1.042986E-3	2.451380E-3	4.546458E-1	1.158314E+1
1.523027E+3	4.548800E+2	2.548804E+1	-9.639328E-1	2.440740E-4	9.598106E-4	2.440740E-3	4.559051E-1	1.162043E+1
1.535476E+3	4.546800E+2	2.549925E+1	-1.045213E+0	2.428140E-4	1.035590E-3	2.428140E-3	4.486197E-1	1.144000E+1
1.548105E+3	4.544600E+2	2.551160E+1	-1.088041E+0	2.414600E-4	1.089058E-3	2.414600E-3	4.484838E-1	1.144142E+1
1.559134E+3	4.542600E+2	2.552283E+1	-1.047469E+0	2.402780E-4	1.047678E-3	2.402780E-3	4.464458E-1	1.139420E+1
1.571163E+3	4.540500E+2	2.553463E+1	-9.758742E-1	2.390180E-4	1.019849E-3	2.390180E-3	4.486550E-1	1.145606E+1
1.582230E+3	4.538700E+2	2.554476E+1	-9.504608E-1	2.379160E-4	9.391979E-4	2.379160E-3	4.523085E-1	1.155417E+1
1.596118E+3	4.536500E+2	2.555715E+1	-9.358657E-1	2.365800E-4	9.366185E-4	2.365800E-3	4.419022E-1	1.129365E+1
1.607017E+3	4.534800E+2	2.556673E+1	-1.069519E+0	2.355620E-4	9.944026E-4	2.355620E-3	4.349020E-1	1.111949E+1
1.619359E+3	4.532600E+2	2.557914E+1	-9.416935E-1	2.343880E-4	9.721471E-4	2.343880E-3	4.322512E-1	1.105680E+1
1.632102E+3	4.530600E+2	2.559043E+1	-1.009049E+0	2.332060E-4	9.705602E-4	2.332060E-3	4.347688E-1	1.112565E+1
1.644589E+3	4.528500E+2	2.560230E+1	-1.025272E+0	2.319840E-4	1.002908E-3	2.319840E-3	4.527103E-1	1.158985E+1
1.655708E+3	4.526600E+2	2.561304E+1	-9.746413E-1	2.308920E-4	1.143999E-3	2.308920E-3	4.462969E-1	1.143118E+1
1.666789E+3	4.524800E+2	2.562323E+1	-1.135522E+0	2.297220E-4	1.062457E-3	2.297220E-3	4.445704E-1	1.139194E+1
1.678942E+3	4.522500E+2	2.563626E+1	-9.696534E-1	2.285300E-4	9.963941E-4	2.285300E-3	4.452835E-1	1.141496E+1
1.690080E+3	4.520700E+2	2.564647E+1	-9.364027E-1	2.274620E-4	9.944864E-4	2.274620E-3	4.461741E-1	1.144222E+1
1.702895E+3	4.518700E+2	2.565782E+1	-9.161951E-1	2.262760E-4	1.006611E-3	2.262760E-3	4.524074E-1	1.160821E+1
1.714028E+3	4.517000E+2	2.566748E+1	-1.011520E+0	2.252560E-4	9.899947E-4	2.252560E-3	4.406378E-1	1.131098E+1
1.728264E+3	4.514600E+2	2.568112E+1	-1.052049E+0	2.239600E-4	9.685217E-4	2.239600E-3	4.349071E-1	1.116847E+1
1.739100E+3	4.512700E+2	2.569194E+1	-9.287169E-1	2.229480E-4	9.787936E-4	2.229480E-3	4.267859E-1	1.096471E+1
1.751375E+3	4.510800E+2	2.570276E+1	-1.082145E+0	2.218560E-4	9.268220E-4	2.218560E-3	4.302921E-1	1.106010E+1
1.763573E+3	4.508600E+2	2.571530E+1	-1.033451E+0	2.207260E-4	1.046733E-3	2.207260E-3	4.408308E-1	1.133589E+1
1.774604E+3	4.506700E+2	2.572614E+1	-9.877705E-1	2.196580E-4	1.144670E-3	2.196580E-3	4.446911E-1	1.144003E+1
1.787360E+3	4.504600E+2	2.573813E+1	-1.020956E+0	2.184140E-4	1.095296E-3	2.184140E-3	4.584896E-1	1.180050E+1
1.798526E+3	4.502700E+2	2.574900E+1	-9.777560E-1	2.173800E-4	1.048007E-3	2.173800E-3	4.638237E-1	1.194299E+1
1.810799E+3	4.500700E+2	2.576044E+1	-9.634685E-1	2.162000E-4	8.745453E-4	2.162000E-3	4.616059E-1	1.189117E+1
1.823254E+3	4.498700E+2	2.577189E+1	-9.285656E-1	2.150300E-4	8.999676E-4	2.150300E-3	4.518954E-1	1.164616E+1
1.835531E+3	4.496800E+2	2.578278E+1	-9.964295E-1	2.139920E-4	7.428568E-4	2.139920E-3	4.353826E-1	1.122559E+1
1.847574E+3	4.494800E+2	2.579425E+1	-9.923917E-1	2.129980E-4	8.633985E-4	2.129980E-3	4.196891E-1	1.082597E+1
1.859666E+3	4.492800E+2	2.580573E+1	-1.092625E+0	2.119520E-4	9.642613E-4	2.119520E-3	4.175282E-1	1.077499E+1
1.871747E+3	4.490600E+2	2.581838E+1	-1.024474E+0	2.108680E-4	1.035952E-3	2.108680E-3	4.261079E-1	1.100101E+1
1.884046E+3	4.488500E+2	2.583046E+1	-1.027593E+0	2.097720E-4	1.048433E-3	2.097720E-3	4.352183E-1	1.124116E+1
1.894556E+3	4.486700E+2	2.584082E+1	-9.753719E-1	2.087900E-4	9.925946E-4	2.087900E-3	4.512134E-1	1.165971E+1
1.906859E+3	4.484700E+2	2.585234E+1	-9.511096E-1	2.077060E-4	1.020514E-3	2.077060E-3	4.451808E-1	1.150928E+1
1.918845E+3	4.482800E+2	2.586330E+1	-1.053512E+0	2.066380E-4	9.336369E-4	2.066380E-3	4.374634E-1	1.131484E+1
1.930805E+3	4.480700E+2	2.587542E+1	-9.870635E-1	2.056480E-4	9.158115E-4	2.056480E-3	4.367644E-1	1.130159E+1
1.944178E+3	4.478500E+2	2.588813E+1	-9.430841E-1	2.044960E-4	9.384606E-4	2.044960E-3	4.342405E-1	1.124110E+1
1.956266E+3	4.476600E+2	2.589912E+1	-9.999167E-1	2.034600E-4	9.188499E-4	2.034600E-3	4.400984E-1	1.139808E+1
1.968267E+3	4.474600E+2	2.591070E+1	-9.994170E-1	2.024680E-4	9.089735E-4	2.024680E-3	4.361641E-1	1.130147E+1
1.980274E+3	4.472600E+2	2.592228E+1	-1.007811E+0	2.014540E-4	9.912922E-4	2.014540E-3	4.347556E-1	1.126996E+1
1.992181E+3	4.470600E+2	2.593388E+1	-1.048951E+0	2.004360E-4	1.027687E-3	2.004360E-3	4.391678E-1	1.138921E+1
2.004193E+3	4.468500E+2	2.594607E+1	-1.045195E+0	1.993506E-4	1.116277E-3	1.993506E-3	4.366637E-1	1.132945E+1
2.014526E+3	4.466700E+2	2.595652E+1	-1.054835E+0	1.984390E-4	1.003055E-3	1.984390E-3	4.434263E-1	1.150982E+1
2.026471E+3	4.464600E+2	2.596873E+1	-8.824971E-1	1.974214E-4	1.022500E-3	1.974214E-3	4.446472E-1	1.154673E+1
2.038709E+3	4.462800E+2	2.597921E+1	-9.757684E-1	1.964140E-4	9.721758E-4	1.964140E-3	4.466257E-1	1.160314E+1
2.051007E+3	4.460800E+2	2.599085E+1	-9.910803E-1	1.954352E-4	9.298580E-4	1.954352E-3	4.488820E-1	1.166738E+1
2.063115E+3	4.458800E+2	2.600251E+1	-9.990161E-1	1.944252E-4	9.718744E-4	1.944252E-3	4.397189E-1	1.143408E+1
2.076328E+3	4.456600E+2	2.601535E+1	-1.019801E+0	1.933038E-4	9.760329E-4	1.933038E-3	4.449112E-1	1.157411E+1
2.088095E+3	4.454600E+2	2.602703E+1	-9.546939E-1	1.923462E-4	1.019430E-3	1.923462E-3	4.381244E-1	1.140259E+1
2.100036E+3	4.452700E+2	2.603813E+1	-1.110245E+0	1.913516E-4	9.245972E-4	1.913516E-3	4.307623E-1	1.121667E+1
2.110304E+3	4.450800E+2	2.604925E+1	-1.018901E+0	1.905016E-4	1.041471E-3	1.905016E-3	4.315424E-1	1.124192E+1
2.123848E+3	4.448500E+2	2.606272E+1	-9.631632E-1	1.894042E-4	9.129738E-4	1.894042E-3	4.319845E-1	1.125808E+1
2.135684E+3	4.446600E+2	2.607385E+1	-9.573396E-1	1.884616E-4	9.650767E-4	1.884616E-3	4.253114E-1	1.108986E+1
2.147592E+3	4.444700E+2	2.608500E+1	-1.260292E+0	1.875284E-4	9.359198E-4	1.875284E-3	4.346187E-1	1.133726E+1
2.159494E+3	4.442200E+2	2.609968E+1	-7.258901E-1	1.864962E-4	1.534946E-3	1.864962E-3	4.415222E-1	1.152207E+1
2.171066E+3	4.440800E+2	2.610791E+1	-1.005952E+0	1.856346E-4	1.046954E-3	1.856346E-3	4.510275E-1	1.177576E+1
2.182995E+3	4.438800E+2	2.611967E+1	-9.759704E-1	1.846714E-4	9.429498E-4	1.846714E-3	4.609166E-1	1.203976E+1
2.196520E+3	4.436600E+2	2.613262E+1	-9.730967E-1	1.836006E-4	9.518915E-4	1.836006E-3	4.435700E-1	1.159094E+1
2.207002E+3	4.434900E+2	2.614264E+1	-1.014799E+0	1.827946E-4	9.156437E-4	1.827946E-3	4.465756E-1	1.167482E+1
2.218827E+3	4.432900E+2	2.615444E+1	-9.925558E-1	1.818456E-4	9.906646E-4	1.818456E-3	4.407885E-1	1.152925E+1
2.230917E+3	4.430900E+2	2.616624E+1	-1.094800E+0	1.808588E-4	1.058172E-3	1.808588E-3	4.400541E-1	1.151487E+1
2.242974E+3	4.428700E+2	2.617924E+1	-9.888752E-1	1.798870E-4	1.037257E-3	1.798870E-3	4.334598E-1	1.134741E+1
2.255109E+3	4.426700E+2	2.619107E+1	-1.013171E+0	1.789316E-4	9.882461E-4	1.789316E-3	4.243020E-1	1.111269E+1
2.266953E+3	4.424700E+2	2.620291E+1	-1.008997E+0	1.780602E-4	9.300961E-4	1.780602E-3	4.294986E-1	1.125424E+1
2.278846E+3	4.422700E+2	2.621476E+1	-9.460880E-1	1.771886E-4	9.605876E-4	1.771886E-3	4.350177E-1	1.140383E+1
2.292164E+3	4.420600E+2	2.622721E+1	-9.570985E-1	1.761854E-4	9.689125E-4	1.761854E-3	4.430540E-1	1.162017E+1
2.304075E+3	4.418700E+2	2.623849E+1	-1.013365E+0	1.752794E-4	1.066354E-3	1.752794E-3	4.488724E-1	1.177782E+1
2.317693E+3	4.416400E+2	2.625215E+1	-9.719840E-1	1.742448E-4	1.008192E-3	1.742448E-3	4.411078E-1	1.157920E+1
2.328187E+3	4.414700E+2	2.626226E+1	-1.114043E+0	1.734388E-4	1.011333E-3	1.734388E-3	4.415854E-1	1.159717E+1
2.338420E+3	4.412800E+2	2.627357E+1	-9.845603E-1	1.726250E-4	1.060370E-3	1.726250E-3	4.439141E-1	1.166403E+1
2.351827E+3	4.410600E+2	2.628667E+1	-9.932130E-1	1.715794E-4	1.011984E-3	1.715794E-3	4.387785E-1	1.153402E+1
2.363909E+3	4.408600E+2	2.629860E+1	-1.049563E+0	1.706848E-4	9.628642E-4	1.706848E-3	4.461597E-1	1.173274E+1
2.375914E+3	4.406500E+2	2.631113E+1	-9.084887E-1	1.697874E-4	1.022698E-3	1.697874E-3	4.392083E-1	1.155576E+1
2.386481E+3	4.404900E+2	2.632069E+1	-1.032470E+0	1.689966E-4	9.853167E-4	1.689966E-3	4.343510E-1	1.143333E+1
2.399847E+3	4.402600E+2	2.633444E+1	-9.987516E-1	1.680332E-4	1.041872E-3	1.680332E-3	4.423965E-1	1.165006E+1
2.411862E+3	4.400600E+2	2.634641E+1	-9.111617E-1	1.671940E-4	1.013532E-3	1.671940E-3	4.377719E-1	1.153298E+1
2.423715E+3	4.398800E+2	2.635719E+1	-1.007726E+0	1.663022E-4	9.874426E-4	1.663022E-3	4.388705E-1	1.156800E+1
2.435623E+3	4.396800E+2	2.636918E+1	-1.100459E+0	1.654752E-4	9.705916E-4	1.654752E-3	4.407364E-1	1.162206E+1
2.447618E+3	4.394600E+2	2.638238E+1	-9.908685E-1	1.645592E-4	1.101187E-3	1.645592E-3	4.349758E-1	1.147533E+1
2.457912E+3	4.392900E+2	2.639259E+1	-1.013439E+0	1.637750E-4	1.043785E-3	1.637750E-3	4.394678E-1	1.159930E+1
2.471529E+3	4.390600E+2	2.640641E+1	-9.865987E-1	1.627894E-4	1.034497E-3	1.627894E-3	4.404731E-1	1.163130E+1
2.483692E+3	4.388600E+2	2.641845E+1	-9.844942E-1	1.619492E-4	1.038422E-3	1.619492E-3	4.381548E-1	1.157482E+1
2.495881E+3	4.386600E+2	2.643049E+1	-9.372688E-1	1.610922E-4	1.056814E-3	1.610922E-3	4.375468E-1	1.156458E+1
2.508044E+3	4.384700E+2	2.644195E+1	-1.051314E+0	1.602648E-4	9.596265E-4	1.602648E-3	4.410708E-1	1.166293E+1
2.520029E+3	4.382600E+2	2.645462E+1	-9.392766E-1	1.594054E-4	1.066146E-3	1.594054E-3	4.327689E-1	1.144889E+1
2.532166E+3	4.380700E+2	2.646609E+1	-1.104603E+0	1.585720E-4	1.023358E-3	1.585720E-3	4.336918E-1	1.147804E+1
2.544116E+3	4.378500E+2	2.647939E+1	-9.660006E-1	1.577306E-4	1.065443E-3	1.577306E-3	4.446930E-1	1.177454E+1
2.554675E+3	4.376800E+2	2.648967E+1	-9.743423E-1	1.569644E-4	1.093330E-3	1.569644E-3	4.460451E-1	1.181586E+1
2.566991E+3	4.374800E+2	2.650178E+1	-1.071702E+0	1.560702E-4	1.016184E-3	1.560702E-3	4.538083E-1	1.202747E+1
2.578748E+3	4.372700E+2	2.651451E+1	-9.448110E-1	1.552266E-4	9.967577E-4	1.552266E-3	4.479019E-1	1.187592E+1
2.592084E+3	4.370600E+2	2.652725E+1	-9.922276E-1	1.543282E-4	1.013026E-3	1.543282E-3	4.394696E-1	1.165766E+1
2.604178E+3	4.368600E+2	2.653939E+1	-1.008403E+0	1.534930E-4	1.048958E-3	1.534930E-3	4.341269E-1	1.152154E+1
2.616078E+3	4.366600E+2	2.655155E+1	-1.057846E+0	1.527166E-4	1.004501E-3	1.527166E-3	4.300473E-1	1.141806E+1
2.627989E+3	4.364500E+2	2.656433E+1	-9.296920E-1	1.519018E-4	1.023824E-3	1.519018E-3	4.320468E-1	1.147654E+1
2.638315E+3	4.362900E+2	2.657407E+1	-9.667497E-1	1.512276E-4	1.022912E-3	1.512276E-3	4.409178E-1	1.171757E+1
2.651969E+3	4.360700E+2	2.658747E+1	-9.638962E-1	1.503412E-4	1.025604E-3	1.503412E-3	4.408887E-1	1.172250E+1
2.663796E+3	4.358800E+2	2.659906E+1	-1.097622E+0	1.495586E-4	1.068117E-3	1.495586E-3	4.345507E-1	1.155898E+1
2.675822E+3	4.356600E+2	2.661250E+1	-1.048515E+0	1.487134E-4	1.117603E-3	1.487134E-3	4.379988E-1	1.165570E+1
2.687839E+3	4.354500E+2	2.662533E+1	-9.347614E-1	1.478964E-4	1.003160E-3	1.478964E-3	4.407898E-1	1.173525E+1
2.698109E+3	4.352900E+2	2.663512E+1	-9.410007E-1	1.472088E-4	9.859952E-4	1.472088E-3	4.441714E-1	1.183119E+1
2.711499E+3	4.350800E+2	2.664797E+1	-1.009846E+0	1.463796E-4	9.850782E-4	1.463796E-3	4.405410E-1	1.173995E+1
2.723382E+3	4.348800E+2	2.666023E+1	-1.000834E+0	1.456098E-4	9.948928E-4	1.456098E-3	4.355986E-1	1.161302E+1
2.735372E+3	4.346800E+2	2.667249E+1	-9.926379E-1	1.448422E-4	1.108445E-3	1.448422E-3	4.333287E-1	1.155810E+1
2.747461E+3	4.344800E+2	2.668477E+1	-1.050963E+0	1.440500E-4	1.058222E-3	1.440500E-3	4.392196E-1	1.172047E+1
2.759450E+3	4.342700E+2	2.669768E+1	-9.292468E-1	1.432700E-4	1.086737E-3	1.432700E-3	4.367853E-1	1.166115E+1
2.771718E+3	4.340800E+2	2.670936E+1	-1.103402E+0	1.424900E-4	1.063273E-3	1.424900E-3	4.323991E-1	1.154931E+1
2.783681E+3	4.338600E+2	2.672291E+1	-1.053410E+0	1.416970E-4	1.154038E-3	1.416970E-3	4.398653E-1	1.175388E+1
2.794503E+3	4.336700E+2	2.673461E+1	-9.188361E-1	1.409870E-4	1.023929E-3	1.409870E-3	4.409497E-1	1.178841E+1
2.806257E+3	4.334900E+2	2.674572E+1	-9.800282E-1	1.402364E-4	1.032401E-3	1.402364E-3	4.510526E-1	1.206434E+1
2.819726E+3	4.332700E+2	2.675930E+1	-9.692229E-1	1.394058E-4	9.488764E-4	1.394058E-3	4.509253E-1	1.206629E+1
2.831488E+3	4.330800E+2	2.677104E+1	-9.904259E-1	1.386634E-4	1.020636E-3	1.386634E-3	4.439355E-1	1.188450E+1
2.843604E+3	4.328800E+2	2.678340E+1	-9.982531E-1	1.379084E-4	1.063216E-3	1.379084E-3	4.407657E-1	1.180552E+1
2.855625E+3	4.326800E+2	2.679578E+1	-1.041408E+0	1.371600E-4	1.045378E-3	1.371600E-3	4.398739E-1	1.178691E+1
2.867724E+3	4.324700E+2	2.680880E+1	-1.003093E+0	1.363960E-4	1.088834E-3	1.363960E-3	4.395390E-1	1.178350E+1
2.879687E+3	4.322700E+2	2.682120E+1	-1.046599E+0	1.356274E-4	1.065433E-3	1.356274E-3	4.369998E-1	1.172103E+1
2.891726E+3	4.320600E+2	2.683424E+1	-1.051929E+0	1.348656E-4	1.099323E-3	1.348656E-3	4.393547E-1	1.178963E+1
2.903704E+3	4.318500E+2	2.684728E+1	-9.441776E-1	1.341184E-4	1.044660E-3	1.341184E-3	4.438627E-1	1.191574E+1
2.915778E+3	4.316600E+2	2.685910E+1	-9.279945E-1	1.333956E-4	1.031587E-3	1.333956E-3	4.481843E-1	1.203752E+1
2.927416E+3	4.314800E+2	2.687031E+1	-9.923096E-1	1.326954E-4	1.053817E-3	1.326954E-3	4.417537E-1	1.187073E+1
2.939509E+3	4.312800E+2	2.688277E+1	-1.073071E+0	1.319854E-4	1.038721E-3	1.319854E-3	4.371993E-1	1.175370E+1
2.951251E+3	4.310700E+2	2.689586E+1	-9.471548E-1	1.312794E-4	1.033864E-3	1.312794E-3	4.384149E-1	1.179135E+1
2.964554E+3	4.308600E+2	2.690897E+1	-9.391992E-1	1.304882E-4	1.011214E-3	1.304882E-3	4.364511E-1	1.174446E+1
2.976692E+3	4.306700E+2	2.692084E+1	-1.143710E+0	1.297818E-4	1.076163E-3	1.297818E-3	4.425853E-1	1.191474E+1
2.988758E+3	4.304400E+2	2.693523E+1	-9.659891E-1	1.290326E-4	1.076112E-3	1.290326E-3	4.408007E-1	1.187240E+1
2.998696E+3	4.302800E+2	2.694524E+1	-1.004260E+0	1.284126E-4	1.066697E-3	1.284126E-3	4.444566E-1	1.197588E+1
3.011840E+3	4.300600E+2	2.695903E+1	-9.503069E-1	1.276278E-4	1.053669E-3	1.276278E-3	4.551935E-1	1.227136E+1
3.021942E+3	4.299000E+2	2.696906E+1	-9.427609E-1	1.270492E-4	1.017479E-3	1.270492E-3	4.431905E-1	1.195310E+1
3.035307E+3	4.296900E+2	2.698224E+1	-1.061231E+0	1.262888E-4	1.026923E-3	1.262888E-3	4.398609E-1	1.186928E+1
3.047180E+3	4.294800E+2	2.699544E+1	-9.958506E-1	1.256026E-4	1.025962E-3	1.256026E-3	4.340442E-1	1.171739E+1
3.060435E+3	4.292600E+2	2.700927E+1	-1.053776E+0	1.248272E-4	1.085928E-3	1.248272E-3	4.363696E-1	1.178517E+1
3.072392E+3	4.290500E+2	2.702249E+1	-9.452540E-1	1.241312E-4	1.092700E-3	1.241312E-3	4.449673E-1	1.202305E+1
3.082548E+3	4.288900E+2	2.703257E+1	-9.854644E-1	1.235414E-4	1.039461E-3	1.235414E-3	4.417906E-1	1.194337E+1
3.094725E+3	4.286900E+2	2.704518E+1	-1.057224E+0	1.228500E-4	1.033717E-3	1.228500E-3	4.465135E-1	1.207704E+1
3.106643E+3	4.284800E+2	2.705844E+1	-9.839732E-1	1.221640E-4	1.061732E-3	1.221640E-3	4.441604E-1	1.201842E+1
3.120058E+3	4.282600E+2	2.707234E+1	-1.004604E+0	1.213768E-4	1.102330E-3	1.213768E-3	4.456004E-1	1.206299E+1
3.132003E+3	4.280600E+2	2.708499E+1	-9.975062E-1	1.206990E-4	1.115366E-3	1.206990E-3	4.470142E-1	1.210713E+1
3.144033E+3	4.278600E+2	2.709765E+1	-9.949424E-1	1.200256E-4	1.052939E-3	1.200256E-3	4.405433E-1	1.193770E+1
3.156094E+3	4.276600E+2	2.711032E+1	-9.988347E-1	1.193570E-4	1.099880E-3	1.193570E-3	4.379020E-1	1.187169E+1
3.168108E+3	4.274600E+2	2.712301E+1	-1.016002E+0	1.186988E-4	1.036757E-3	1.186988E-3	4.426740E-1	1.200648E+1
3.179919E+3	4.272600E+2	2.713570E+1	-9.441776E-1	1.180488E-4	1.107937E-3	1.180488E-3	4.437555E-1	1.204174E+1
3.191993E+3	4.270700E+2	2.714777E+1	-1.092806E+0	1.173786E-4	1.139546E-3	1.173786E-3	4.464344E-1	1.211990E+1
3.204072E+3	4.268500E+2	2.716177E+1	-1.021663E+0	1.166738E-4	1.203219E-3	1.166738E-3	4.498660E-1	1.221868E+1
3.214643E+3	4.266700E+2	2.717323E+1	-9.747380E-1	1.160712E-4	1.139375E-3	1.160712E-3	4.500673E-1	1.222962E+1
3.226954E+3	4.264700E+2	2.718597E+1	-9.580637E-1	1.153942E-4	1.073588E-3	1.153942E-3	4.524915E-1	1.230158E+1
3.238853E+3	4.262800E+2	2.719809E+1	-1.002423E+0	1.147574E-4	1.063748E-3	1.147574E-3	4.474285E-1	1.216940E+1
3.250824E+3	4.260800E+2	2.721085E+1	-9.849791E-1	1.141184E-4	1.074181E-3	1.141184E-3	4.425729E-1	1.204323E+1
3.263007E+3	4.258800E+2	2.722363E+1	-9.793738E-1	1.134816E-4	1.072001E-3	1.134816E-3	4.387114E-1	1.194364E+1
3.276485E+3	4.256600E+2	2.723770E+1	-1.004773E+0	1.127748E-4	1.079881E-3	1.127748E-3	4.386231E-1	1.194679E+1
3.288428E+3	4.254600E+2	2.725051E+1	-1.008658E+0	1.121522E-4	1.073117E-3	1.121522E-3	4.376948E-1	1.192728E+1
3.300325E+3	4.252600E+2	2.726332E+1	-1.033804E+0	1.115220E-4	1.139230E-3	1.115220E-3	4.405935E-1	1.201176E+1
3.312513E+3	4.250500E+2	2.727679E+1	-9.880849E-1	1.108694E-4	1.098166E-3	1.108694E-3	4.386966E-1	1.196579E+1
3.322836E+3	4.248800E+2	2.728770E+1	-1.067254E+0	1.103122E-4	1.102462E-3	1.103122E-3	4.405492E-1	1.202192E+1
3.334642E+3	4.246700E+2	2.730120E+1	-9.440994E-1	1.096962E-4	1.079677E-3	1.096962E-3	4.425153E-1	1.208159E+1
3.346717E+3	4.244800E+2	2.731342E+1	-1.002430E+0	1.090804E-4	1.077696E-3	1.090804E-3	4.495477E-1	1.227867E+1
3.359885E+3	4.242600E+2	2.732758E+1	-9.157199E-1	1.083966E-4	1.092626E-3	1.083966E-3	4.507565E-1	1.231779E+1
3.371679E+3	4.240800E+2	2.733918E+1	-1.072067E+0	1.077904E-4	1.087393E-3	1.077904E-3	4.422215E-1	1.209022E+1
3.383432E+3	4.238700E+2	2.735273E+1	-1.000417E+0	1.071918E-4	1.019378E-3	1.071918E-3	4.392582E-1	1.201491E+1
3.395427E+3	4.236700E+2	2.736564E+1	-9.529382E-1	1.065924E-4	1.074187E-3	1.065924E-3	4.348993E-1	1.190110E+1
3.407390E+3	4.234800E+2	2.737792E+1	-1.050000E+0	1.060012E-4	1.078835E-3	1.060012E-3	4.446805E-1	1.217488E+1
3.419390E+3	4.232700E+2	2.739150E+1	-1.015147E+0	1.053762E-4	1.208664E-3	1.053762E-3	4.484685E-1	1.228408E+1
3.431802E+3	4.230600E+2	2.740510E+1	-1.014847E+0	1.047232E-4	1.173270E-3	1.047232E-3	4.570873E-1	1.252597E+1
3.442444E+3	4.228800E+2	2.741676E+1	-9.384776E-1	1.041730E-4	1.160895E-3	1.041730E-3	4.606968E-1	1.263132E+1
3.455870E+3	4.226700E+2	2.743038E+1	-1.021152E+0	1.034858E-4	1.092672E-3	1.034858E-3	4.554777E-1	1.249427E+1
3.468209E+3	4.224600E+2	2.744402E+1	-1.001335E+0	1.028694E-4	1.027002E-3	1.028694E-3	4.494990E-1	1.233553E+1
3.480193E+3	4.222600E+2	2.745702E+1	-1.002227E+0	1.022846E-4	1.118189E-3	1.022846E-3	4.402576E-1	1.208770E+1
3.490969E+3	4.220800E+2	2.746873E+1	-9.862743E-1	1.017538E-4	1.153281E-3	1.017538E-3	4.413129E-1	1.212292E+1
3.503136E+3	4.218800E+2	2.748175E+1	-9.768371E-1	1.011730E-4	1.136710E-3	1.011730E-3	4.378847E-1	1.203460E+1
3.516649E+3	4.216600E+2	2.749609E+1	-1.069246E+0	1.005332E-4	1.066934E-3	1.005332E-3	4.432521E-1	1.218709E+1
3.528433E+3	4.214500E+2	2.750979E+1	-9.598193E-1	9.995200E-5	1.150574E-3	9.995200E-4	4.462358E-1	1.227504E+1
3.539060E+3	4.212800E+2	2.752089E+1	-1.055718E+0	9.941180E-5	1.187140E-3	9.941180E-4	4.502413E-1	1.239153E+1
3.550995E+3	4.210700E+2	2.753461E+1	-1.003848E+0	9.881960E-5	1.163794E-3	9.881960E-4	4.523063E-1	1.245439E+1
3.562949E+3	4.208700E+2	2.754770E+1	-9.834453E-1	9.823320E-5	1.130432E-3	9.823320E-4	4.479504E-1	1.233970E+1
3.575151E+3	4.206700E+2	2.756080E+1	-9.481827E-1	9.766120E-5	1.099336E-3	9.766120E-4	4.490288E-1	1.237575E+1
3.587174E+3	4.204800E+2	2.757325E+1	-9.981096E-1	9.711000E-5	1.048815E-3	9.711000E-4	4.487544E-1	1.237396E+1
3.600399E+3	4.202600E+2	2.758768E+1	-9.596767E-1	9.649360E-5	1.102973E-3	9.649360E-4	4.423450E-1	1.220314E+1
3.612278E+3	4.200700E+2	2.760016E+1	-1.081731E+0	9.594540E-5	1.060767E-3	9.594540E-4	4.441173E-1	1.225758E+1
3.623926E+3	4.198600E+2	2.761397E+1	-9.406717E-1	9.539820E-5	1.122555E-3	9.539820E-4	4.476849E-1	1.236230E+1
3.636045E+3	4.196700E+2	2.762647E+1	-1.050175E+0	9.482880E-5	1.187236E-3	9.482880E-4	4.599475E-1	1.270667E+1
3.648043E+3	4.194600E+2	2.764030E+1	-9.284144E-1	9.424340E-5	1.249255E-3	9.424340E-4	4.654955E-1	1.286614E+1
3.660322E+3	4.192700E+2	2.765283E+1	-1.089658E+0	9.365120E-5	1.133204E-3	9.365120E-4	4.547955E-1	1.257645E+1
3.670784E+3	4.190800E+2	2.766536E+1	-1.046338E+0	9.315340E-5	1.197482E-3	9.315340E-4	4.484083E-1	1.240592E+1
3.682826E+3	4.188700E+2	2.767923E+1	-9.968433E-1	9.259060E-5	1.144305E-3	9.259060E-4	4.388125E-1	1.214581E+1
3.694864E+3	4.186700E+2	2.769245E+1	-9.653654E-1	9.204320E-5	1.060424E-3	9.204320E-4	4.463358E-1	1.235995E+1
3.706673E+3	4.184800E+2	2.770503E+1	-9.289980E-1	9.153500E-5	1.040094E-3	9.153500E-4	4.441866E-1	1.230656E+1
3.720236E+3	4.182700E+2	2.771894E+1	-1.007388E+0	9.095020E-5	1.093809E-3	9.095020E-4	4.344290E-1	1.204226E+1
3.732148E+3	4.180700E+2	2.773220E+1	-1.123118E+0	9.044600E-5	1.091472E-3	9.044600E-4	4.389653E-1	1.217307E+1
3.743901E+3	4.178500E+2	2.774680E+1	-9.021708E-1	8.990220E-5	1.194654E-3	8.990220E-4	4.450834E-1	1.234872E+1
3.754542E+3	4.176900E+2	2.775743E+1	-1.016785E+0	8.942200E-5	1.288102E-3	8.942200E-4	4.595964E-1	1.275769E+1
3.766934E+3	4.174800E+2	2.777139E+1	-9.896091E-1	8.885520E-5	1.174937E-3	8.885520E-4	4.674537E-1	1.298231E+1
3.779060E+3	4.172800E+2	2.778470E+1	-9.872480E-1	8.830560E-5	1.203434E-3	8.830560E-4	4.551347E-1	1.264583E+1
3.791215E+3	4.170800E+2	2.779802E+1	-1.054305E+0	8.776520E-5	1.140412E-3	8.776520E-4	4.484550E-1	1.246639E+1
3.803166E+3	4.168700E+2	2.781203E+1	-1.003848E+0	8.723660E-5	1.111286E-3	8.723660E-4	4.409571E-1	1.226378E+1
3.815120E+3	4.166700E+2	2.782538E+1	-9.932130E-1	8.672620E-5	1.171142E-3	8.672620E-4	4.420623E-1	1.230022E+1
3.827202E+3	4.164700E+2	2.783874E+1	-9.470012E-1	8.621960E-5	1.121189E-3	8.621960E-4	4.414391E-1	1.228912E+1
3.839240E+3	4.162800E+2	2.785145E+1	-1.041150E+0	8.571280E-5	1.183063E-3	8.571280E-4	4.450192E-1	1.239505E+1
3.851342E+3	4.160700E+2	2.786550E+1	-9.825815E-1	8.521140E-5	1.145118E-3	8.521140E-4	4.480084E-1	1.248399E+1
3.864776E+3	4.158500E+2	2.788025E+1	-1.014656E+0	8.462800E-5	1.194832E-3	8.462800E-4	4.502976E-1	1.255371E+1
3.875420E+3	4.156700E+2	2.789232E+1	-1.018429E+0	8.416740E-5	1.230298E-3	8.416740E-4	4.594827E-1	1.281609E+1
3.887792E+3	4.154600E+2	2.790642E+1	-9.696351E-1	8.362740E-5	1.172950E-3	8.362740E-4	4.539953E-1	1.266907E+1
3.899549E+3	4.152700E+2	2.791919E+1	-1.050073E+0	8.313000E-5	1.124407E-3	8.313000E-4	4.530856E-1	1.264964E+1
3.909834E+3	4.150900E+2	2.793129E+1	-9.338175E-1	8.269820E-5	1.127668E-3	8.269820E-4	4.493363E-1	1.255121E+1
3.923327E+3	4.148800E+2	2.794543E+1	-9.874105E-1	8.216260E-5	1.139487E-3	8.216260E-4	4.453090E-1	1.244449E+1
3.935480E+3	4.146800E+2	2.795891E+1	-1.024853E+0	8.167460E-5	1.101818E-3	8.167460E-4	4.495170E-1	1.256786E+1
3.947189E+3	4.144800E+2	2.797240E+1	-9.838485E-1	8.119000E-5	1.209525E-3	8.119000E-4	4.508453E-1	1.261120E+1
3.959386E+3	4.142800E+2	2.798590E+1	-9.982531E-1	8.068420E-5	1.193800E-3	8.068420E-4	4.532528E-1	1.268516E+1
3.971407E+3	4.140800E+2	2.799942E+1	-1.020937E+0	8.018800E-5	1.235449E-3	8.018800E-4	4.507821E-1	1.262204E+1
3.984924E+3	4.138500E+2	2.801498E+1	-1.071026E+0	7.963160E-5	1.194269E-3	7.963160E-4	4.556641E-1	1.276470E+1
3.995568E+3	4.136600E+2	2.802785E+1	-9.408813E-1	7.918660E-5	1.224649E-3	7.918660E-4	4.618376E-1	1.294395E+1
4.008322E+3	4.134600E+2	2.804141E+1	-1.007218E+0	7.865340E-5	1.228518E-3	7.865340E-4	4.631432E-1	1.298737E+1
4.020236E+3	4.132600E+2	2.805498E+1	-9.959333E-1	7.816200E-5	1.173735E-3	7.816200E-4	4.603728E-1	1.291568E+1
4.032285E+3	4.130600E+2	2.806856E+1	-9.802236E-1	7.769780E-5	1.095397E-3	7.769780E-4	4.527684E-1	1.270869E+1
4.043915E+3	4.128700E+2	2.808148E+1	-9.727340E-1	7.724500E-5	1.226510E-3	7.724500E-4	4.500920E-1	1.263945E+1
4.057485E+3	4.126500E+2	2.809645E+1	-1.039461E+0	7.671020E-5	1.169017E-3	7.671020E-4	4.466726E-1	1.254930E+1
4.067875E+3	4.124700E+2	2.810871E+1	-1.082107E+0	7.630400E-5	1.192454E-3	7.630400E-4	4.490801E-1	1.262275E+1
4.078410E+3	4.122800E+2	2.812166E+1	-9.430060E-1	7.588100E-5	1.242107E-3	7.588100E-4	4.509684E-1	1.268272E+1
4.090499E+3	4.120900E+2	2.813463E+1	-1.040959E+0	7.540640E-5	1.197563E-3	7.540640E-4	4.564608E-1	1.284320E+1
4.103756E+3	4.118600E+2	2.815034E+1	-9.949424E-1	7.487480E-5	1.228115E-3	7.487480E-4	4.568534E-1	1.286027E+1
4.115817E+3	4.116600E+2	2.816402E+1	-1.005193E+0	7.441140E-5	1.170974E-3	7.441140E-4	4.489981E-1	1.264515E+1
4.127755E+3	4.114600E+2	2.817771E+1	-1.012915E+0	7.395720E-5	1.152546E-3	7.395720E-4	4.560431E-1	1.284990E+1
4.139602E+3	4.112600E+2	2.819141E+1	-9.018036E-1	7.351000E-5	1.129794E-3	7.351000E-4	4.582913E-1	1.291951E+1
4.151578E+3	4.110800E+2	2.820376E+1	-1.002674E+0	7.306100E-5	1.140193E-3	7.306100E-4	4.615586E-1	1.301789E+1
4.163546E+3	4.108800E+2	2.821748E+1	-9.702953E-1	7.261880E-5	1.153088E-3	7.261880E-4	4.569735E-1	1.289533E+1
4.175295E+3	4.106900E+2	2.823054E+1	-1.053918E+0	7.218100E-5	1.117680E-3	7.218100E-4	4.446001E-1	1.255232E+1
4.188389E+3	4.104600E+2	2.824636E+1	-1.117981E+0	7.168120E-5	1.242369E-3	7.168120E-4	4.485921E-1	1.267062E+1
4.200196E+3	4.102400E+2	2.826151E+1	-9.668246E-1	7.121380E-5	1.303561E-3	7.121380E-4	4.559338E-1	1.288379E+1
4.210746E+3	4.100700E+2	2.827322E+1	-9.455088E-1	7.080960E-5	1.206021E-3	7.080960E-4	4.620382E-1	1.306365E+1
4.222803E+3	4.098800E+2	2.828633E+1	-9.936766E-1	7.036420E-5	1.171304E-3	7.036420E-4	4.580032E-1	1.295631E+1
4.236087E+3	4.096600E+2	2.830152E+1	-1.019108E+0	6.989420E-5	1.104375E-3	6.989420E-4	4.512676E-1	1.277124E+1
4.247862E+3	4.094600E+2	2.831534E+1	-9.598383E-1	6.947880E-5	1.169832E-3	6.947880E-4	4.485779E-1	1.270112E+1
4.259739E+3	4.092700E+2	2.832849E+1	-1.000167E+0	6.905000E-5	1.234352E-3	6.905000E-4	4.580378E-1	1.297549E+1
4.271737E+3	4.090700E+2	2.834234E+1	-9.511890E-1	6.861960E-5	1.238739E-3	6.861960E-4	4.602667E-1	1.304521E+1
4.283722E+3	4.088800E+2	2.835551E+1	-1.058468E+0	6.818940E-5	1.246036E-3	6.818940E-4	4.596237E-1	1.303322E+1
4.295626E+3	4.086700E+2	2.837008E+1	-9.919815E-1	6.775340E-5	1.276778E-3	6.775340E-4	4.591327E-1	1.302579E+1
4.307723E+3	4.084700E+2	2.838397E+1	-1.049213E+0	6.730960E-5	1.198275E-3	6.730960E-4	4.612843E-1	1.309306E+1
4.319732E+3	4.082600E+2	2.839857E+1	-9.771191E-1	6.686760E-5	1.277032E-3	6.686760E-4	4.618069E-1	1.311468E+1
