Repository: speedcoder107/kakalioslab

File: fast and slow cooling/fast_and_slow_cool_old_2024_with_variable_time/slow_cool_old_2024/slow cooling at 480K at 1k per minute/COND/slow cooling at 480K at 1k per minute_2024.06.09_COND_FILE END.txt (part 1 of 3)
6/9/2024									
6:13 PM									
slow cooling at 480K at 1k per minute_2024.06.09_COND_FILE END.txt									
									
Data taken by: Akshat Sharma									
ammeter is Keithley 6517A at GPIB0::27::INSTR									
voltage source is Keithley 6517A at GPIB0::27::INSTR									
temperature controller is Lake Shore 330 at GPIB0::12::INSTR with the settings: control sensor=A;sample sensor=;loop=1									
Readings: 5									
Voltage (V): 100									
Geo Factor: 1000									
Ea Window (pts): 5									
Shut off V when done?: TRUE									
Mconnect?: TRUE									
Use Abs(Cond)?: TRUE									
Rate (K/min): 1									
Heater: High									
DESCRIPTION									
********************
Time (s)	Temperature (K)	1/kT (1/eV)	Rate (K/min)	Current (A)	Current Std Dev/Mean	Conductivity (Ohm-cm)^-1	Ea (eV)	Reduced Ea
2.628100E+1	4.797300E+2	2.416776E+1	-1.706886E+0	4.077500E-4	1.910499E-3	4.077500E-3	NaN	NaN
3.647500E+1	4.794400E+2	2.418238E+1	-1.167554E+0	4.050200E-4	2.079988E-3	4.050200E-3	NaN	NaN
4.623900E+1	4.792500E+2	2.419197E+1	-4.729530E-1	4.026120E-4	1.399473E-3	4.026120E-3	5.413031E-1	1.309065E+1
5.638800E+1	4.791700E+2	2.419601E+1	-5.328071E-1	4.014000E-4	5.675529E-4	4.014000E-3	4.279421E-1	1.035717E+1
6.652300E+1	4.790800E+2	2.420055E+1	-1.255694E+0	4.008260E-4	5.211188E-4	4.008260E-3	3.720760E-1	9.008103E+0
8.276900E+1	4.787400E+2	2.421774E+1	-1.368727E+0	3.987640E-4	1.512112E-3	3.987640E-3	3.935784E-1	9.530562E+0
9.241300E+1	4.785200E+2	2.422887E+1	-9.426551E-1	3.966740E-4	1.722631E-3	3.966740E-3	4.418850E-1	1.070272E+1
1.025970E+2	4.783600E+2	2.423698E+1	-7.205765E-1	3.947560E-4	1.254719E-3	3.947560E-3	5.072861E-1	1.229477E+1
1.125890E+2	4.782400E+2	2.424306E+1	-9.641585E-1	3.934100E-4	9.131321E-4	3.934100E-3	4.796984E-1	1.163212E+1
1.269020E+2	4.780100E+2	2.425472E+1	-1.237317E+0	3.915160E-4	1.304705E-3	3.915160E-3	4.521240E-1	1.096703E+1
1.390250E+2	4.777600E+2	2.426741E+1	-1.084446E+0	3.892680E-4	1.264187E-3	3.892680E-3	4.619345E-1	1.120792E+1
1.489840E+2	4.775800E+2	2.427656E+1	-8.553971E-1	3.876440E-4	1.371074E-3	3.876440E-3	4.843082E-1	1.175634E+1
1.588040E+2	4.774400E+2	2.428368E+1	-9.382330E-1	3.860160E-4	1.365968E-3	3.860160E-3	4.750622E-1	1.153793E+1
1.728730E+2	4.772200E+2	2.429487E+1	-1.064259E+0	3.840440E-4	9.559424E-4	3.840440E-3	4.691174E-1	1.139765E+1
1.852760E+2	4.770000E+2	2.430608E+1	-1.076770E+0	3.822660E-4	1.399561E-3	3.822660E-3	4.731139E-1	1.149864E+1
1.953060E+2	4.768200E+2	2.431526E+1	-9.994170E-1	3.804980E-4	1.534862E-3	3.804980E-3	4.933748E-1	1.199620E+1
2.073130E+2	4.766200E+2	2.432546E+1	-8.928571E-1	3.783760E-4	1.525856E-3	3.783760E-3	5.275164E-1	1.283272E+1
2.194090E+2	4.764400E+2	2.433465E+1	-1.039213E+0	3.766960E-4	9.801775E-4	3.766960E-3	4.607988E-1	1.121463E+1
2.338430E+2	4.761900E+2	2.434742E+1	-1.171303E+0	3.739960E-4	1.496817E-3	3.739960E-3	3.236655E-1	7.880512E+0
2.440880E+2	4.759900E+2	2.435765E+1	-9.273570E-1	3.734180E-4	3.326631E-3	3.734180E-3	2.601603E-1	6.336577E+0
2.544400E+2	4.758300E+2	2.436584E+1	-9.957680E-1	3.738460E-4	9.486654E-4	3.738460E-3	2.697361E-1	6.571900E+0
2.664910E+2	4.756300E+2	2.437609E+1	-9.227780E-1	3.719820E-4	2.220284E-3	3.719820E-3	4.140271E-1	1.009267E+1
2.788450E+2	4.754400E+2	2.438583E+1	-1.066325E+0	3.699860E-4	1.909508E-3	3.699860E-3	5.059874E-1	1.233921E+1
2.929120E+2	4.751900E+2	2.439866E+1	-8.940101E-1	3.676460E-4	9.686818E-4	3.676460E-3	4.710305E-1	1.149153E+1
3.029790E+2	4.750400E+2	2.440637E+1	-1.020061E+0	3.663180E-4	1.052222E-3	3.663180E-3	4.157081E-1	1.014619E+1
3.147430E+2	4.748400E+2	2.441665E+1	-9.975892E-1	3.650160E-4	1.091485E-3	3.650160E-3	5.079201E-1	1.240217E+1
3.267720E+2	4.746400E+2	2.442693E+1	-9.710104E-1	3.636800E-4	1.519799E-3	3.636800E-3	3.838153E-1	9.376475E+0
3.409840E+2	4.744100E+2	2.443878E+1	-1.096983E+0	3.597520E-4	1.523566E-3	3.597520E-3	4.583930E-1	1.120220E+1
3.530170E+2	4.741900E+2	2.445011E+1	-1.097673E+0	3.613000E-4	2.654043E-3	3.613000E-3	5.191256E-1	1.269129E+1
3.628560E+2	4.740100E+2	2.445940E+1	-9.603842E-1	3.571460E-4	3.346562E-3	3.571460E-3	5.850812E-1	1.430938E+1
3.753510E+2	4.738100E+2	2.446972E+1	-8.891816E-1	3.549880E-4	1.942645E-3	3.549880E-3	7.270716E-1	1.779214E+1
3.874970E+2	4.736300E+2	2.447902E+1	-1.012862E+0	3.523180E-4	2.072905E-3	3.523180E-3	5.700466E-1	1.395541E+1
3.999370E+2	4.734200E+2	2.448988E+1	-1.140684E+0	3.508320E-4	1.544915E-3	3.508320E-3	5.521889E-1	1.352331E+1
4.120350E+2	4.731900E+2	2.450179E+1	-1.003542E+0	3.486280E-4	1.635911E-3	3.486280E-3	5.126628E-1	1.255976E+1
4.221990E+2	4.730200E+2	2.451059E+1	-8.829300E-1	3.466780E-4	1.723535E-3	3.466780E-3	4.999355E-1	1.225414E+1
4.344310E+2	4.728400E+2	2.451992E+1	-9.806708E-1	3.452120E-4	9.193311E-4	3.452120E-3	4.715318E-1	1.156344E+1
4.485030E+2	4.726100E+2	2.453186E+1	-1.131704E+0	3.436580E-4	1.147168E-3	3.436580E-3	4.528677E-1	1.110948E+1
4.606970E+2	4.723800E+2	2.454380E+1	-1.041667E+0	3.415380E-4	1.325581E-3	3.415380E-3	4.713300E-1	1.156681E+1
4.704890E+2	4.722100E+2	2.455264E+1	-9.158833E-1	3.401160E-4	1.293275E-3	3.401160E-3	4.715294E-1	1.157733E+1
4.829360E+2	4.720200E+2	2.456252E+1	-9.679761E-1	3.384300E-4	1.145922E-3	3.384300E-3	4.167721E-1	1.023763E+1
4.953330E+2	4.718200E+2	2.457293E+1	-9.846558E-1	3.371240E-4	1.055966E-3	3.371240E-3	4.289742E-1	1.054107E+1
5.075200E+2	4.716200E+2	2.458335E+1	-9.281876E-1	3.360000E-4	3.476924E-3	3.360000E-3	4.362218E-1	1.072348E+1
5.198020E+2	4.714300E+2	2.459326E+1	-1.194624E+0	3.339440E-4	1.333248E-3	3.339440E-3	4.813331E-1	1.183743E+1
5.298470E+2	4.712300E+2	2.460370E+1	-9.159569E-1	3.325000E-4	1.625591E-3	3.325000E-3	5.114361E-1	1.258313E+1
5.422930E+2	4.710400E+2	2.461362E+1	-9.295499E-1	3.306920E-4	1.195211E-3	3.306920E-3	2.962925E-1	7.294242E+0
5.545570E+2	4.708500E+2	2.462355E+1	-1.064056E+0	3.290560E-4	1.197727E-3	3.290560E-3	1.970115E-1	4.852086E+0
5.686540E+2	4.706000E+2	2.463663E+1	-1.107656E+0	3.302560E-4	7.443472E-4	3.302560E-3	1.545631E-1	3.807449E+0
5.789460E+2	4.704100E+2	2.464658E+1	-1.039861E+0	3.290360E-4	1.621425E-3	3.290360E-3	2.055097E-1	5.063746E+0
5.910630E+2	4.702000E+2	2.465759E+1	-8.334160E-1	3.277900E-4	1.435305E-3	3.277900E-3	3.672972E-1	9.056293E+0
6.011420E+2	4.700600E+2	2.466494E+1	-9.502556E-1	3.265800E-4	6.097222E-4	3.265800E-3	3.879825E-1	9.570492E+0
6.150330E+2	4.698400E+2	2.467649E+1	-1.102296E+0	3.255560E-4	1.567996E-3	3.255560E-3	4.262598E-1	1.051905E+1
6.270080E+2	4.696200E+2	2.468805E+1	-9.995002E-1	3.236980E-4	1.377668E-3	3.236980E-3	4.534817E-1	1.119481E+1
6.390140E+2	4.694200E+2	2.469856E+1	-9.903441E-1	3.219540E-4	1.429383E-3	3.219540E-3	4.940924E-1	1.220304E+1
6.511310E+2	4.692200E+2	2.470909E+1	-9.337374E-1	3.202680E-4	1.411546E-3	3.202680E-3	4.798649E-1	1.185685E+1
6.633400E+2	4.690300E+2	2.471910E+1	-9.526197E-1	3.188160E-4	1.057552E-3	3.188160E-3	4.594082E-1	1.135648E+1
6.753070E+2	4.688400E+2	2.472912E+1	-1.101561E+0	3.173740E-4	1.287348E-3	3.173740E-3	4.484170E-1	1.108972E+1
6.872900E+2	4.686200E+2	2.474073E+1	-1.098078E+0	3.157560E-4	1.423320E-3	3.157560E-3	4.448248E-1	1.100497E+1
6.993110E+2	4.684000E+2	2.475235E+1	-9.300523E-1	3.141060E-4	1.178075E-3	3.141060E-3	4.408343E-1	1.091070E+1
7.096330E+2	4.682400E+2	2.476081E+1	-9.791922E-1	3.129600E-4	1.222801E-3	3.129600E-3	4.346858E-1	1.076384E+1
7.218880E+2	4.680400E+2	2.477139E+1	-9.742323E-1	3.115240E-4	1.102353E-3	3.115240E-3	4.317422E-1	1.069567E+1
7.360530E+2	4.678100E+2	2.478357E+1	-1.005362E+0	3.099260E-4	1.016141E-3	3.099260E-3	4.094283E-1	1.014708E+1
7.479890E+2	4.676100E+2	2.479417E+1	-1.058286E+0	3.084720E-4	9.772249E-4	3.084720E-3	3.861870E-1	9.574847E+0
7.604620E+2	4.673900E+2	2.480584E+1	-9.695990E-1	3.073200E-4	1.202197E-3	3.073200E-3	3.597251E-1	8.922841E+0
7.703630E+2	4.672300E+2	2.481433E+1	-8.830950E-1	3.063880E-4	7.999394E-4	3.063880E-3	3.539054E-1	8.782458E+0
7.846310E+2	4.670200E+2	2.482549E+1	-1.118768E+0	3.052160E-4	9.773248E-4	3.052160E-3	3.973003E-1	9.863633E+0
7.969660E+2	4.667900E+2	2.483772E+1	-1.186122E+0	3.037460E-4	1.510231E-3	3.037460E-3	4.315820E-1	1.071839E+1
8.070830E+2	4.665900E+2	2.484837E+1	-9.176943E-1	3.020860E-4	1.887257E-3	3.020860E-3	4.636900E-1	1.152071E+1
8.175440E+2	4.664300E+2	2.485689E+1	-8.704062E-1	3.008520E-4	1.106262E-3	3.008520E-3	4.687612E-1	1.165272E+1
8.299520E+2	4.662500E+2	2.486649E+1	-9.450760E-1	2.995580E-4	1.389772E-3	2.995580E-3	4.493157E-1	1.117431E+1
8.445540E+2	4.660200E+2	2.487876E+1	-1.092173E+0	2.979380E-4	1.195275E-3	2.979380E-3	4.446537E-1	1.106230E+1
8.566400E+2	4.658000E+2	2.489051E+1	-1.053761E+0	2.963980E-4	1.838728E-3	2.963980E-3	4.519322E-1	1.124788E+1
8.668890E+2	4.656200E+2	2.490013E+1	-9.605379E-1	2.951100E-4	1.216113E-3	2.951100E-3	4.611502E-1	1.148243E+1
8.793820E+2	4.654200E+2	2.491083E+1	-9.097801E-1	2.935920E-4	1.272483E-3	2.935920E-3	4.499383E-1	1.120853E+1
8.912530E+2	4.652400E+2	2.492047E+1	-1.054923E+0	2.922800E-4	1.192339E-3	2.922800E-3	4.390151E-1	1.094105E+1
9.031970E+2	4.650300E+2	2.493172E+1	-1.061231E+0	2.910180E-4	1.092964E-3	2.910180E-3	4.345520E-1	1.083432E+1
9.150700E+2	4.648200E+2	2.494299E+1	-1.004520E+0	2.895520E-4	1.234732E-3	2.895520E-3	4.424312E-1	1.103534E+1
9.270160E+2	4.646200E+2	2.495373E+1	-1.013595E+0	2.881100E-4	1.553396E-3	2.881100E-3	4.763954E-1	1.188750E+1
9.394470E+2	4.644100E+2	2.496501E+1	-8.710380E-1	2.866200E-4	1.368270E-3	2.866200E-3	4.832323E-1	1.206346E+1
9.518460E+2	4.642300E+2	2.497469E+1	-1.002925E+0	2.850700E-4	1.416475E-3	2.850700E-3	4.864722E-1	1.215008E+1
9.638110E+2	4.640300E+2	2.498545E+1	-1.129758E+0	2.837340E-4	1.662581E-3	2.837340E-3	4.935515E-1	1.233180E+1
9.760260E+2	4.638000E+2	2.499784E+1	-9.501188E-1	2.820120E-4	1.489383E-3	2.820120E-3	4.864149E-1	1.215840E+1
9.861300E+2	4.636400E+2	2.500647E+1	-8.971164E-1	2.807160E-4	1.177884E-3	2.807160E-3	4.687086E-1	1.172163E+1
1.000175E+3	4.634300E+2	2.501780E+1	-1.133098E+0	2.792140E-4	1.097653E-3	2.792140E-3	4.528971E-1	1.133085E+1
1.012354E+3	4.632000E+2	2.503022E+1	-9.556994E-1	2.779100E-4	1.584881E-3	2.779100E-3	4.262166E-1	1.066735E+1
1.022399E+3	4.630400E+2	2.503887E+1	-1.006458E+0	2.767020E-4	1.249157E-3	2.767020E-3	4.190007E-1	1.049143E+1
1.034322E+3	4.628400E+2	2.504969E+1	-1.024503E+0	2.755940E-4	9.945736E-4	2.755940E-3	4.471434E-1	1.120144E+1
1.046035E+3	4.626400E+2	2.506052E+1	-9.352416E-1	2.742800E-4	1.464503E-3	2.742800E-3	4.606025E-1	1.154305E+1
1.060149E+3	4.624200E+2	2.507244E+1	-9.783938E-1	2.725960E-4	1.713712E-3	2.725960E-3	4.739637E-1	1.188333E+1
1.072414E+3	4.622200E+2	2.508329E+1	-1.045123E+0	2.711660E-4	1.469014E-3	2.711660E-3	4.703856E-1	1.179893E+1
1.084470E+3	4.620100E+2	2.509469E+1	-1.033295E+0	2.698640E-4	1.339808E-3	2.698640E-3	4.634855E-1	1.163051E+1
1.096664E+3	4.618000E+2	2.510611E+1	-9.453471E-1	2.684100E-4	1.618620E-3	2.684100E-3	4.599857E-1	1.154801E+1
1.106819E+3	4.616400E+2	2.511481E+1	-9.819269E-1	2.672420E-4	1.219260E-3	2.672420E-3	4.437443E-1	1.114589E+1
1.120873E+3	4.614100E+2	2.512733E+1	-1.112903E+0	2.657900E-4	1.205427E-3	2.657900E-3	4.174433E-1	1.048968E+1
1.133273E+3	4.611800E+2	2.513986E+1	-1.127596E+0	2.645420E-4	1.066302E-3	2.645420E-3	4.141235E-1	1.040959E+1
1.143383E+3	4.609900E+2	2.515022E+1	-8.688097E-1	2.634600E-4	1.383458E-3	2.634600E-3	4.358709E-1	1.096129E+1
1.153742E+3	4.608400E+2	2.515841E+1	-8.705866E-1	2.623540E-4	1.260900E-3	2.623540E-3	4.543056E-1	1.143095E+1
1.168215E+3	4.606300E+2	2.516988E+1	-1.080912E+0	2.609160E-4	8.355707E-4	2.609160E-3	4.549429E-1	1.145157E+1
1.180982E+3	4.604000E+2	2.518245E+1	-1.071641E+0	2.595640E-4	1.521807E-3	2.595640E-3	4.344946E-1	1.094094E+1
1.191060E+3	4.602200E+2	2.519230E+1	-9.916536E-1	2.584200E-4	1.210161E-3	2.584200E-3	4.297850E-1	1.082679E+1
1.203161E+3	4.600200E+2	2.520325E+1	-8.591644E-1	2.572760E-4	1.004064E-3	2.572760E-3	4.293605E-1	1.082190E+1
1.215033E+3	4.598500E+2	2.521257E+1	-1.110083E+0	2.561560E-4	1.206290E-3	2.561560E-3	4.288130E-1	1.081241E+1
1.229086E+3	4.595900E+2	2.522683E+1	-1.044285E+0	2.546700E-4	1.423106E-3	2.546700E-3	4.451701E-1	1.122969E+1
1.239428E+3	4.594100E+2	2.523672E+1	-1.068566E+0	2.535480E-4	1.460728E-3	2.535480E-3	4.531664E-1	1.143550E+1
1.251781E+3	4.591900E+2	2.524881E+1	-9.125013E-1	2.520400E-4	1.519139E-3	2.520400E-3	4.616419E-1	1.165486E+1
1.261644E+3	4.590400E+2	2.525706E+1	-8.385400E-1	2.510820E-4	9.950532E-4	2.510820E-3	4.247207E-1	1.072807E+1
1.273808E+3	4.588700E+2	2.526642E+1	-1.065871E+0	2.501140E-4	1.006159E-3	2.501140E-3	4.016923E-1	1.015085E+1
1.287881E+3	4.586200E+2	2.528019E+1	-1.001335E+0	2.489140E-4	1.088277E-3	2.489140E-3	3.983421E-1	1.006971E+1
1.299865E+3	4.584200E+2	2.529122E+1	-1.139886E+0	2.476880E-4	1.507501E-3	2.476880E-3	4.185219E-1	1.058383E+1
1.309866E+3	4.582300E+2	2.530170E+1	-8.794788E-1	2.466320E-4	1.265212E-3	2.466320E-3	3.985298E-1	1.008394E+1
1.322146E+3	4.580500E+2	2.531165E+1	-9.563410E-1	2.454280E-4	1.224864E-3	2.454280E-3	3.757877E-1	9.512909E+0
1.336576E+3	4.578200E+2	2.532436E+1	-1.147705E+0	2.446740E-4	1.105626E-3	2.446740E-3	3.864373E-1	9.786162E+0
1.348600E+3	4.575900E+2	2.533709E+1	-1.059551E+0	2.433680E-4	1.502289E-3	2.433680E-3	4.115962E-1	1.042723E+1
1.358793E+3	4.574100E+2	2.534706E+1	-9.466080E-1	2.421560E-4	1.464571E-3	2.421560E-3	4.669861E-1	1.183617E+1
1.370836E+3	4.572200E+2	2.535760E+1	-9.026327E-1	2.409140E-4	1.022494E-3	2.409140E-3	4.685525E-1	1.188211E+1
1.382801E+3	4.570400E+2	2.536758E+1	-1.017812E+0	2.398460E-4	1.307074E-3	2.398460E-3	4.520474E-1	1.146800E+1
1.396949E+3	4.568000E+2	2.538091E+1	-1.018676E+0	2.384120E-4	1.255316E-3	2.384120E-3	4.478532E-1	1.136644E+1
1.406962E+3	4.566300E+2	2.539036E+1	-1.021593E+0	2.374500E-4	1.457051E-3	2.374500E-3	4.462082E-1	1.132957E+1
1.419883E+3	4.564100E+2	2.540260E+1	-9.586196E-1	2.360900E-4	1.236352E-3	2.360900E-3	4.379379E-1	1.112490E+1
1.432401E+3	4.562100E+2	2.541373E+1	-9.836872E-1	2.349720E-4	1.469154E-3	2.349720E-3	4.290562E-1	1.090388E+1
1.444600E+3	4.560100E+2	2.542488E+1	-1.044170E+0	2.338960E-4	1.022349E-3	2.338960E-3	4.320431E-1	1.098436E+1
1.456667E+3	4.558000E+2	2.543659E+1	-1.032389E+0	2.327620E-4	1.383294E-3	2.327620E-3	4.327014E-1	1.100603E+1
1.466547E+3	4.556300E+2	2.544609E+1	-1.043997E+0	2.316400E-4	1.497647E-3	2.316400E-3	4.411538E-1	1.122594E+1
1.478616E+3	4.554200E+2	2.545782E+1	-9.309162E-1	2.305860E-4	1.570428E-3	2.305860E-3	4.646285E-1	1.182831E+1
1.490862E+3	4.552300E+2	2.546844E+1	-9.674955E-1	2.294420E-4	1.352650E-3	2.294420E-3	4.524277E-1	1.152236E+1
1.502645E+3	4.550400E+2	2.547908E+1	-9.454304E-1	2.281100E-4	1.285597E-3	2.281100E-3	4.410091E-1	1.123683E+1
1.514703E+3	4.548500E+2	2.548972E+1	-9.905076E-1	2.272420E-4	1.287277E-3	2.272420E-3	4.254185E-1	1.084460E+1
1.526818E+3	4.546500E+2	2.550093E+1	-1.024984E+0	2.262680E-4	1.029098E-3	2.262680E-3	4.233311E-1	1.079593E+1
1.540867E+3	4.544100E+2	2.551440E+1	-1.058735E+0	2.248660E-4	1.486487E-3	2.248660E-3	4.428007E-1	1.129687E+1
1.552768E+3	4.542000E+2	2.552620E+1	-9.667674E-1	2.236240E-4	1.217527E-3	2.236240E-3	4.494225E-1	1.147089E+1
1.562698E+3	4.540400E+2	2.553520E+1	-9.699321E-1	2.227780E-4	1.419972E-3	2.227780E-3	4.317570E-1	1.102574E+1
1.575070E+3	4.538400E+2	2.554645E+1	-1.099267E+0	2.216920E-4	1.357133E-3	2.216920E-3	4.205180E-1	1.074359E+1
1.587078E+3	4.536200E+2	2.555884E+1	-1.033549E+0	2.205840E-4	1.462546E-3	2.205840E-3	4.163997E-1	1.064259E+1
1.599269E+3	4.534100E+2	2.557068E+1	-9.698537E-1	2.194740E-4	1.184913E-3	2.194740E-3	4.134507E-1	1.057162E+1
1.611642E+3	4.532100E+2	2.558196E+1	-8.952997E-1	2.184780E-4	1.129260E-3	2.184780E-3	4.096599E-1	1.047969E+1
1.623705E+3	4.530300E+2	2.559212E+1	-1.030169E+0	2.175480E-4	1.106265E-3	2.175480E-3	4.171981E-1	1.067744E+1
1.635936E+3	4.528200E+2	2.560399E+1	-1.050788E+0	2.165440E-4	1.411552E-3	2.165440E-3	4.349716E-1	1.113728E+1
1.647927E+3	4.526100E+2	2.561587E+1	-1.023724E+0	2.153440E-4	1.561910E-3	2.153440E-3	4.511205E-1	1.155502E+1
1.660235E+3	4.524000E+2	2.562776E+1	-8.860012E-1	2.141560E-4	1.329617E-3	2.141560E-3	4.590342E-1	1.176363E+1
1.670393E+3	4.522500E+2	2.563626E+1	-9.909166E-1	2.132920E-4	1.275988E-3	2.132920E-3	4.427728E-1	1.135212E+1
1.684925E+3	4.520100E+2	2.564988E+1	-1.097843E+0	2.120500E-4	1.351654E-3	2.120500E-3	4.404367E-1	1.129704E+1
1.695309E+3	4.518200E+2	2.566066E+1	-1.007049E+0	2.111200E-4	1.409499E-3	2.111200E-3	4.414238E-1	1.132630E+1
1.707225E+3	4.516200E+2	2.567203E+1	-9.344885E-1	2.099640E-4	1.356999E-3	2.099640E-3	4.407244E-1	1.131443E+1
1.717498E+3	4.514600E+2	2.568112E+1	-1.004464E+0	2.091160E-4	1.225079E-3	2.091160E-3	4.402335E-1	1.130686E+1
1.731834E+3	4.512200E+2	2.569478E+1	-9.728415E-1	2.079440E-4	1.224924E-3	2.079440E-3	4.372646E-1	1.123542E+1
1.744169E+3	4.510200E+2	2.570618E+1	-1.036525E+0	2.068900E-4	1.572184E-3	2.068900E-3	4.466892E-1	1.148235E+1
1.756325E+3	4.508100E+2	2.571815E+1	-1.040119E+0	2.057440E-4	1.368531E-3	2.057440E-3	4.596537E-1	1.182093E+1
1.768439E+3	4.506000E+2	2.573014E+1	-9.482418E-1	2.046040E-4	1.344992E-3	2.046040E-3	4.544860E-1	1.169360E+1
1.778563E+3	4.504400E+2	2.573928E+1	-9.900280E-1	2.037440E-4	1.273087E-3	2.037440E-3	4.398064E-1	1.132148E+1
1.792502E+3	4.502100E+2	2.575243E+1	-1.095890E+0	2.026020E-4	1.218749E-3	2.026020E-3	4.601034E-1	1.184875E+1
1.804547E+3	4.499900E+2	2.576502E+1	-1.064669E+0	2.015440E-4	1.537966E-3	2.015440E-3	4.819541E-1	1.241607E+1
1.814691E+3	4.498100E+2	2.577533E+1	-8.889621E-1	2.002852E-4	1.560666E-3	2.002852E-3	4.976697E-1	1.282702E+1
1.826840E+3	4.496300E+2	2.578565E+1	-9.134737E-1	1.992656E-4	1.236763E-3	1.992656E-3	4.781899E-1	1.233155E+1
1.838663E+3	4.494500E+2	2.579597E+1	-1.045448E+0	1.983618E-4	1.283187E-3	1.983618E-3	4.386581E-1	1.131689E+1
1.852437E+3	4.492100E+2	2.580975E+1	-1.058824E+0	1.972356E-4	1.384817E-3	1.972356E-3	4.387529E-1	1.132328E+1
1.864337E+3	4.490000E+2	2.582183E+1	-9.067097E-1	1.962000E-4	1.372655E-3	1.962000E-3	4.496238E-1	1.160890E+1
1.874263E+3	4.488500E+2	2.583046E+1	-9.556215E-1	1.953378E-4	1.296059E-3	1.953378E-3	4.464289E-1	1.153268E+1
1.888076E+3	4.486300E+2	2.584312E+1	-1.118834E+0	1.942242E-4	1.348172E-3	1.942242E-3	4.110145E-1	1.062268E+1
1.899874E+3	4.484100E+2	2.585580E+1	-1.035018E+0	1.932708E-4	1.027622E-3	1.932708E-3	3.939145E-1	1.018444E+1
1.911468E+3	4.482100E+2	2.586734E+1	-9.841160E-1	1.925710E-4	1.405370E-3	1.925710E-3	3.886343E-1	1.005238E+1
1.923052E+3	4.480200E+2	2.587831E+1	-9.506338E-1	1.915966E-4	1.323685E-3	1.915966E-3	4.069591E-1	1.053119E+1
1.935044E+3	4.478300E+2	2.588929E+1	-9.591116E-1	1.907618E-4	1.194549E-3	1.907618E-3	4.291151E-1	1.111001E+1
1.946930E+3	4.476400E+2	2.590028E+1	-9.991312E-1	1.898500E-4	1.287926E-3	1.898500E-3	4.304772E-1	1.114998E+1
1.960742E+3	4.474100E+2	2.591359E+1	-9.719499E-1	1.887614E-4	1.327136E-3	1.887614E-3	4.400840E-1	1.140358E+1
1.972471E+3	4.472200E+2	2.592460E+1	-9.757768E-1	1.878252E-4	1.332730E-3	1.878252E-3	4.377833E-1	1.134912E+1
1.984154E+3	4.470300E+2	2.593562E+1	-1.054040E+0	1.869124E-4	1.343651E-3	1.869124E-3	4.335731E-1	1.124569E+1
1.996108E+3	4.468200E+2	2.594781E+1	-1.110083E+0	1.859580E-4	1.421024E-3	1.859580E-3	4.358528E-1	1.130918E+1
2.007999E+3	4.466000E+2	2.596059E+1	-9.465589E-1	1.849450E-4	1.341631E-3	1.849450E-3	4.410648E-1	1.144915E+1
2.018141E+3	4.464400E+2	2.596990E+1	-9.481827E-1	1.841216E-4	1.352021E-3	1.841216E-3	4.404994E-1	1.144033E+1
2.030164E+3	4.462500E+2	2.598095E+1	-9.867715E-1	1.832236E-4	1.267944E-3	1.832236E-3	4.378238E-1	1.137606E+1
2.044149E+3	4.460200E+2	2.599435E+1	-9.812360E-1	1.822132E-4	1.259292E-3	1.822132E-3	4.315700E-1	1.121807E+1
2.055767E+3	4.458300E+2	2.600543E+1	-1.064549E+0	1.813174E-4	1.304844E-3	1.813174E-3	4.345323E-1	1.130006E+1
2.067603E+3	4.456200E+2	2.601768E+1	-1.008827E+0	1.803524E-4	1.395760E-3	1.803524E-3	4.436892E-1	1.154336E+1
2.079498E+3	4.454200E+2	2.602937E+1	-8.678635E-1	1.794190E-4	1.237748E-3	1.794190E-3	4.394535E-1	1.143857E+1
2.091251E+3	4.452500E+2	2.603930E+1	-1.006858E+0	1.786052E-4	1.188087E-3	1.786052E-3	4.340463E-1	1.130341E+1
2.104957E+3	4.450200E+2	2.605276E+1	-1.130912E+0	1.776032E-4	1.294571E-3	1.776032E-3	4.330721E-1	1.128270E+1
2.116629E+3	4.448000E+2	2.606565E+1	-1.115011E+0	1.766340E-4	1.541067E-3	1.766340E-3	4.413166E-1	1.150190E+1
2.126315E+3	4.446200E+2	2.607620E+1	-9.336907E-1	1.757858E-4	1.428992E-3	1.757858E-3	4.572131E-1	1.192191E+1
2.137882E+3	4.444400E+2	2.608676E+1	-8.286690E-1	1.748902E-4	1.217688E-3	1.748902E-3	4.479457E-1	1.168667E+1
2.151639E+3	4.442500E+2	2.609792E+1	-1.074499E+0	1.739936E-4	1.108734E-3	1.739936E-3	4.324514E-1	1.128703E+1
2.165599E+3	4.440000E+2	2.611261E+1	-1.085318E+0	1.729890E-4	1.395267E-3	1.729890E-3	4.256040E-1	1.111265E+1
2.175550E+3	4.438200E+2	2.612320E+1	-9.783728E-1	1.722188E-4	1.343618E-3	1.722188E-3	4.294292E-1	1.121720E+1
2.187202E+3	4.436300E+2	2.613439E+1	-9.208731E-1	1.713318E-4	1.269835E-3	1.713318E-3	4.355997E-1	1.138456E+1
2.198930E+3	4.434500E+2	2.614500E+1	-9.703029E-1	1.705260E-4	1.177122E-3	1.705260E-3	4.303557E-1	1.125266E+1
2.212534E+3	4.432300E+2	2.615798E+1	-1.123309E+0	1.696340E-4	1.229601E-3	1.696340E-3	4.320908E-1	1.130258E+1
2.224285E+3	4.430100E+2	2.617097E+1	-1.071004E+0	1.686946E-4	1.659050E-3	1.686946E-3	4.327097E-1	1.132345E+1
2.234369E+3	4.428300E+2	2.618160E+1	-9.701302E-1	1.678330E-4	1.329089E-3	1.678330E-3	4.361124E-1	1.141791E+1
2.246120E+3	4.426400E+2	2.619284E+1	-9.639777E-1	1.670660E-4	1.060687E-3	1.670660E-3	4.314299E-1	1.130107E+1
2.257946E+3	4.424500E+2	2.620409E+1	-9.670638E-1	1.662696E-4	1.362671E-3	1.662696E-3	4.195718E-1	1.099542E+1
2.272216E+3	4.422200E+2	2.621772E+1	-1.097987E+0	1.652958E-4	1.342307E-3	1.652958E-3	4.260939E-1	1.117071E+1
2.284238E+3	4.420000E+2	2.623077E+1	-9.705793E-1	1.644244E-4	1.394924E-3	1.644244E-3	4.434743E-1	1.163128E+1
2.294129E+3	4.418400E+2	2.624027E+1	-8.568980E-1	1.637040E-4	1.323337E-3	1.637040E-3	4.431602E-1	1.162966E+1
2.308133E+3	4.416400E+2	2.625215E+1	-1.071276E+0	1.627294E-4	1.383405E-3	1.627294E-3	4.416936E-1	1.159648E+1
2.322135E+3	4.413900E+2	2.626702E+1	-1.078706E+0	1.617866E-4	1.325447E-3	1.617866E-3	4.320440E-1	1.134770E+1
2.332147E+3	4.412100E+2	2.627774E+1	-1.050263E+0	1.610368E-4	1.534831E-3	1.610368E-3	4.226877E-1	1.110649E+1
2.344144E+3	4.410000E+2	2.629025E+1	-9.724473E-1	1.601558E-4	1.243273E-3	1.601558E-3	4.327177E-1	1.137609E+1
2.354016E+3	4.408400E+2	2.629979E+1	-9.598604E-1	1.595046E-4	1.351328E-3	1.595046E-3	4.339932E-1	1.141452E+1
2.367768E+3	4.406200E+2	2.631292E+1	-9.284144E-1	1.586062E-4	1.381537E-3	1.586062E-3	4.355592E-1	1.146090E+1
2.380047E+3	4.404300E+2	2.632427E+1	-1.030308E+0	1.578080E-4	1.289818E-3	1.578080E-3	4.389153E-1	1.155387E+1
2.391694E+3	4.402300E+2	2.633623E+1	-9.796339E-1	1.569828E-4	1.371016E-3	1.569828E-3	4.355427E-1	1.147058E+1
2.403331E+3	4.400400E+2	2.634760E+1	-1.028366E+0	1.561960E-4	1.303916E-3	1.561960E-3	4.338197E-1	1.143040E+1
2.415000E+3	4.398400E+2	2.635959E+1	-9.281084E-1	1.554232E-4	1.283027E-3	1.554232E-3	4.241719E-1	1.118157E+1
2.428576E+3	4.396300E+2	2.637218E+1	-1.134021E+0	1.545512E-4	1.300591E-3	1.545512E-3	4.241008E-1	1.118460E+1
2.440216E+3	4.394100E+2	2.638538E+1	-1.029513E+0	1.537550E-4	1.361435E-3	1.537550E-3	4.394699E-1	1.159469E+1
2.451872E+3	4.392100E+2	2.639740E+1	-8.697877E-1	1.529202E-4	1.420768E-3	1.529202E-3	4.364820E-1	1.152141E+1
2.463599E+3	4.390400E+2	2.640762E+1	-1.083405E+0	1.521336E-4	1.235831E-3	1.521336E-3	3.635143E-1	9.600442E+0
2.475229E+3	4.388300E+2	2.642025E+1	-9.579027E-1	1.514034E-4	1.035592E-3	1.514034E-3	3.623525E-1	9.573917E+0
2.487130E+3	4.386400E+2	2.643170E+1	-1.063987E+0	1.513062E-4	1.184401E-3	1.513062E-3	3.909128E-1	1.033189E+1
2.500664E+3	4.384000E+2	2.644617E+1	-8.750912E-1	1.500082E-4	2.025258E-3	1.500082E-3	4.482360E-1	1.185270E+1
2.510263E+3	4.382600E+2	2.645462E+1	-9.702315E-1	1.492904E-4	1.432153E-3	1.492904E-3	4.973023E-1	1.315698E+1
2.523868E+3	4.380400E+2	2.646790E+1	-9.799118E-1	1.484338E-4	1.329057E-3	1.484338E-3	4.252127E-1	1.125555E+1
2.536114E+3	4.378400E+2	2.647999E+1	-1.177977E+0	1.476954E-4	1.111235E-3	1.476954E-3	4.028024E-1	1.066653E+1
2.547829E+3	4.376100E+2	2.649391E+1	-1.068430E+0	1.469688E-4	1.648950E-3	1.469688E-3	4.071413E-1	1.078572E+1
2.559622E+3	4.374000E+2	2.650663E+1	-8.662473E-1	1.461530E-4	1.236764E-3	1.461530E-3	4.162294E-1	1.103152E+1
2.569319E+3	4.372600E+2	2.651512E+1	-9.192383E-1	1.455716E-4	1.193615E-3	1.455716E-3	4.071566E-1	1.079733E+1
2.583026E+3	4.370500E+2	2.652786E+1	-1.044084E+0	1.448242E-4	1.166088E-3	1.448242E-3	3.884256E-1	1.030523E+1
2.596818E+3	4.368100E+2	2.654243E+1	-1.023280E+0	1.441130E-4	9.381645E-4	1.441130E-3	3.937865E-1	1.045106E+1
2.608545E+3	4.366100E+2	2.655459E+1	-9.307938E-1	1.434036E-4	1.314464E-3	1.434036E-3	4.174267E-1	1.108358E+1
2.620148E+3	4.364300E+2	2.656554E+1	-1.011804E+0	1.426516E-4	1.354504E-3	1.426516E-3	4.546991E-1	1.207943E+1
2.632008E+3	4.362300E+2	2.657772E+1	-9.465294E-1	1.418668E-4	1.679024E-3	1.418668E-3	4.471373E-1	1.188441E+1
2.644052E+3	4.360400E+2	2.658930E+1	-1.110457E+0	1.410914E-4	1.292304E-3	1.410914E-3	4.380945E-1	1.164898E+1
2.655939E+3	4.358200E+2	2.660273E+1	-9.835217E-1	1.403712E-4	1.410720E-3	1.403712E-3	4.328080E-1	1.151370E+1
2.667530E+3	4.356300E+2	2.661433E+1	-1.062215E+0	1.396076E-4	1.442870E-3	1.396076E-3	4.336336E-1	1.154070E+1
2.679392E+3	4.354200E+2	2.662716E+1	-9.709565E-1	1.388430E-4	1.330668E-3	1.388430E-3	4.433331E-1	1.180431E+1
2.691133E+3	4.352300E+2	2.663879E+1	-9.265614E-1	1.381176E-4	1.335171E-3	1.381176E-3	4.332319E-1	1.154094E+1
2.702789E+3	4.350500E+2	2.664981E+1	-1.005025E+0	1.374636E-4	1.265566E-3	1.374636E-3	4.337675E-1	1.156070E+1
2.716520E+3	4.348200E+2	2.666391E+1	-1.029866E+0	1.366516E-4	1.504893E-3	1.366516E-3	4.384893E-1	1.169147E+1
2.728172E+3	4.346200E+2	2.667618E+1	-9.615385E-1	1.359060E-4	1.440530E-3	1.359060E-3	4.418164E-1	1.178539E+1
2.740028E+3	4.344300E+2	2.668784E+1	-1.019455E+0	1.351658E-4	1.384014E-3	1.351658E-3	4.369152E-1	1.166042E+1
2.751799E+3	4.342300E+2	2.670014E+1	-9.674955E-1	1.344630E-4	1.375471E-3	1.344630E-3	4.252445E-1	1.135428E+1
2.763582E+3	4.340400E+2	2.671182E+1	-1.091949E+0	1.338344E-4	1.534562E-3	1.338344E-3	4.192183E-1	1.119835E+1
2.775121E+3	4.338300E+2	2.672475E+1	-1.034661E+0	1.331068E-4	1.372447E-3	1.331068E-3	4.328365E-1	1.156721E+1
2.786719E+3	4.336300E+2	2.673708E+1	-9.643854E-1	1.323928E-4	1.397810E-3	1.323928E-3	4.455352E-1	1.191184E+1
2.798540E+3	4.334400E+2	2.674880E+1	-9.450385E-1	1.316530E-4	1.519060E-3	1.316530E-3	4.414562E-1	1.180892E+1
2.810603E+3	4.332500E+2	2.676053E+1	-1.006124E+0	1.309776E-4	1.270729E-3	1.309776E-3	4.237726E-1	1.134109E+1
2.824319E+3	4.330200E+2	2.677474E+1	-9.712046E-1	1.302238E-4	1.329906E-3	1.302238E-3	4.103046E-1	1.098539E+1
2.836057E+3	4.328300E+2	2.678650E+1	-1.044296E+0	1.296410E-4	1.285618E-3	1.296410E-3	4.211021E-1	1.127909E+1
2.847548E+3	4.326300E+2	2.679888E+1	-8.717204E-1	1.289494E-4	1.332442E-3	1.289494E-3	4.337499E-1	1.162421E+1
2.859249E+3	4.324600E+2	2.680942E+1	-1.056648E+0	1.282820E-4	1.385815E-3	1.282820E-3	4.461168E-1	1.196135E+1
2.872877E+3	4.322200E+2	2.682430E+1	-1.029328E+0	1.274908E-4	1.467437E-3	1.274908E-3	4.375402E-1	1.173713E+1
2.885118E+3	4.320100E+2	2.683734E+1	-1.151055E+0	1.267324E-4	1.562303E-3	1.267324E-3	4.347810E-1	1.166746E+1
2.897107E+3	4.317800E+2	2.685164E+1	-9.135201E-1	1.259980E-4	1.517755E-3	1.259980E-3	4.463735E-1	1.198405E+1
2.906959E+3	4.316300E+2	2.686097E+1	-8.674945E-1	1.254268E-4	1.294508E-3	1.254268E-3	4.396467E-1	1.180966E+1
2.918717E+3	4.314600E+2	2.687155E+1	-9.956710E-1	1.248116E-4	1.238334E-3	1.248116E-3	4.291505E-1	1.153373E+1
2.932577E+3	4.312300E+2	2.688588E+1	-1.067978E+0	1.240920E-4	1.311773E-3	1.240920E-3	4.209892E-1	1.131864E+1
2.944375E+3	4.310200E+2	2.689898E+1	-9.714529E-1	1.234520E-4	1.406845E-3	1.234520E-3	4.219142E-1	1.134816E+1
2.956110E+3	4.308300E+2	2.691085E+1	-9.883822E-1	1.227804E-4	1.291733E-3	1.227804E-3	4.373983E-1	1.177029E+1
2.967644E+3	4.306400E+2	2.692272E+1	-9.355509E-1	1.221480E-4	1.370902E-3	1.221480E-3	4.471577E-1	1.203900E+1
2.979188E+3	4.304600E+2	2.693398E+1	-9.825815E-1	1.215212E-4	1.356308E-3	1.215212E-3	4.368373E-1	1.176683E+1
2.992622E+3	4.302400E+2	2.694775E+1	-1.144939E+0	1.207866E-4	1.374432E-3	1.207866E-3	4.412097E-1	1.189001E+1
3.004151E+3	4.300200E+2	2.696154E+1	-1.074352E+0	1.201058E-4	1.620678E-3	1.201058E-3	4.499676E-1	1.213102E+1
3.015879E+3	4.298100E+2	2.697471E+1	-9.185236E-1	1.193504E-4	1.677984E-3	1.193504E-3	4.577926E-1	1.234773E+1
3.027637E+3	4.296300E+2	2.698601E+1	-9.137829E-1	1.186950E-4	1.292853E-3	1.186950E-3	4.545826E-1	1.226765E+1
3.039456E+3	4.294500E+2	2.699732E+1	-9.730925E-1	1.181100E-4	1.321549E-3	1.181100E-3	4.346076E-1	1.173434E+1
3.053021E+3	4.292300E+2	2.701116E+1	-1.100341E+0	1.174348E-4	1.410718E-3	1.174348E-3	4.334225E-1	1.170717E+1
3.064472E+3	4.290200E+2	2.702438E+1	-9.715357E-1	1.167824E-4	1.581509E-3	1.167824E-3	4.323438E-1	1.168337E+1
3.076206E+3	4.288300E+2	2.703635E+1	-1.090060E+0	1.161070E-4	1.441381E-3	1.161070E-3	4.454811E-1	1.204378E+1
3.087765E+3	4.286200E+2	2.704960E+1	-8.288008E-1	1.154962E-4	1.285449E-3	1.154962E-3	4.372485E-1	1.182744E+1
3.099348E+3	4.284600E+2	2.705970E+1	-1.050635E+0	1.149098E-4	1.319759E-3	1.149098E-3	4.245427E-1	1.148935E+1
3.113054E+3	4.282200E+2	2.707487E+1	-1.141079E+0	1.142354E-4	1.355839E-3	1.142354E-3	4.281040E-1	1.159083E+1
3.124622E+3	4.280000E+2	2.708879E+1	-1.077199E+0	1.135596E-4	1.573823E-3	1.135596E-3	4.353294E-1	1.179095E+1
3.134648E+3	4.278200E+2	2.710018E+1	-9.117002E-1	1.129802E-4	1.587120E-3	1.129802E-3	4.576290E-1	1.240162E+1
3.146494E+3	4.276400E+2	2.711159E+1	-8.937438E-1	1.123350E-4	1.450758E-3	1.123350E-3	4.517885E-1	1.224957E+1
3.160592E+3	4.274300E+2	2.712491E+1	-1.027133E+0	1.116694E-4	1.253358E-3	1.116694E-3	4.311033E-1	1.169419E+1
3.172275E+3	4.272300E+2	2.713761E+1	-1.108498E+0	1.111070E-4	1.360971E-3	1.111070E-3	4.223039E-1	1.146033E+1
3.184183E+3	4.270100E+2	2.715159E+1	-9.512684E-1	1.104872E-4	1.526217E-3	1.104872E-3	4.288039E-1	1.164202E+1
3.196167E+3	4.268200E+2	2.716368E+1	-9.470012E-1	1.098556E-4	1.372580E-3	1.098556E-3	4.441774E-1	1.206501E+1
3.208205E+3	4.266300E+2	2.717577E+1	-9.433182E-1	1.092658E-4	1.419967E-3	1.092658E-3	4.391302E-1	1.193469E+1
3.220290E+3	4.264400E+2	2.718788E+1	-1.258178E+0	1.086716E-4	1.456636E-3	1.086716E-3	4.422178E-1	1.202334E+1
3.232212E+3	4.261900E+2	2.720383E+1	-8.727696E-1	1.079866E-4	1.726670E-3	1.079866E-3	4.516785E-1	1.228571E+1
3.242524E+3	4.260400E+2	2.721341E+1	-9.578222E-1	1.074244E-4	1.509855E-3	1.074244E-3	4.539141E-1	1.235270E+1
3.254426E+3	4.258500E+2	2.722555E+1	-9.359047E-1	1.068274E-4	1.476213E-3	1.068274E-3	4.441830E-1	1.209460E+1
3.268530E+3	4.256300E+2	2.723962E+1	-1.052280E+0	1.061890E-4	1.306087E-3	1.061890E-3	4.231996E-1	1.152783E+1
3.280504E+3	4.254200E+2	2.725307E+1	-1.038961E+0	1.056348E-4	1.380018E-3	1.056348E-3	4.241257E-1	1.155811E+1
3.292054E+3	4.252200E+2	2.726589E+1	-9.521423E-1	1.050418E-4	1.550732E-3	1.050418E-3	4.313253E-1	1.176012E+1
3.304027E+3	4.250300E+2	2.727807E+1	-1.037075E+0	1.044576E-4	1.400065E-3	1.044576E-3	4.445326E-1	1.212630E+1
3.315598E+3	4.248300E+2	2.729092E+1	-9.195738E-1	1.038860E-4	1.452528E-3	1.038860E-3	4.401237E-1	1.201185E+1
3.329300E+3	4.246200E+2	2.730441E+1	-1.064729E+0	1.032478E-4	1.370505E-3	1.032478E-3	4.363280E-1	1.191398E+1
3.341134E+3	4.244100E+2	2.731792E+1	-1.099267E+0	1.026658E-4	1.635093E-3	1.026658E-3	4.436630E-1	1.211940E+1
3.353142E+3	4.241900E+2	2.733209E+1	-9.736308E-1	1.020260E-4	1.592196E-3	1.020260E-3	4.454715E-1	1.217439E+1
3.363002E+3	4.240300E+2	2.734241E+1	-9.442558E-1	1.015182E-4	1.479051E-3	1.015182E-3	4.456409E-1	1.218543E+1
3.375075E+3	4.238400E+2	2.735466E+1	-9.543778E-1	1.009764E-4	1.318583E-3	1.009764E-3	4.360131E-1	1.192808E+1
3.388906E+3	4.236200E+2	2.736887E+1	-1.044932E+0	1.003728E-4	1.318083E-3	1.003728E-3	4.345048E-1	1.189142E+1
3.400390E+3	4.234200E+2	2.738180E+1	-9.270386E-1	9.982540E-5	1.479448E-3	9.982540E-4	4.379509E-1	1.199139E+1
3.412040E+3	4.232400E+2	2.739344E+1	-1.048427E+0	9.927400E-5	1.496987E-3	9.927400E-4	4.420840E-1	1.211069E+1
3.424058E+3	4.230300E+2	2.740704E+1	-1.006965E+0	9.869700E-5	1.457304E-3	9.869700E-4	4.417184E-1	1.210636E+1
3.435975E+3	4.228300E+2	2.742000E+1	-1.005362E+0	9.813860E-5	1.511675E-3	9.813860E-4	4.387716E-1	1.203109E+1
3.447911E+3	4.226300E+2	2.743298E+1	-1.056427E+0	9.758160E-5	1.571775E-3	9.758160E-4	4.408194E-1	1.209330E+1
3.459838E+3	4.224200E+2	2.744662E+1	-1.047991E+0	9.698380E-5	1.550690E-3	9.698380E-4	4.412020E-1	1.210938E+1
3.471861E+3	4.222100E+2	2.746027E+1	-9.644670E-1	9.641320E-5	1.510820E-3	9.641320E-4	4.405907E-1	1.209815E+1
3.483681E+3	4.220200E+2	2.747263E+1	-9.345028E-1	9.588640E-5	1.387148E-3	9.588640E-4	4.318993E-1	1.186546E+1
3.495880E+3	4.218300E+2	2.748501E+1	-1.045817E+0	9.536640E-5	1.384465E-3	9.536640E-4	4.383491E-1	1.204818E+1
3.507928E+3	4.216200E+2	2.749870E+1	-8.917513E-1	9.483720E-5	1.515632E-3	9.483720E-4	4.432731E-1	1.218905E+1
3.520039E+3	4.214400E+2	2.751044E+1	-1.008234E+0	9.429480E-5	1.454387E-3	9.429480E-4	4.434201E-1	1.219901E+1
3.531941E+3	4.212400E+2	2.752350E+1	-1.057224E+0	9.374840E-5	1.482819E-3	9.374840E-4	4.422307E-1	1.217227E+1
3.543859E+3	4.210300E+2	2.753723E+1	-1.008658E+0	9.320720E-5	1.501329E-3	9.320720E-4	4.328861E-1	1.192033E+1
3.555756E+3	4.208300E+2	2.755032E+1	-1.001502E+0	9.268340E-5	1.441823E-3	9.268340E-4	4.313118E-1	1.188291E+1
3.567738E+3	4.206300E+2	2.756342E+1	-1.109803E+0	9.214840E-5	1.539379E-3	9.214840E-4	4.481603E-1	1.235278E+1
3.579632E+3	4.204100E+2	2.757784E+1	-9.050532E-1	9.158260E-5	1.626958E-3	9.158260E-4	4.552502E-1	1.255412E+1
3.591565E+3	4.202300E+2	2.758965E+1	-1.003764E+0	9.102340E-5	1.546549E-3	9.102340E-4	4.552069E-1	1.255891E+1
3.603520E+3	4.200300E+2	2.760279E+1	-9.760274E-1	9.050900E-5	1.440204E-3	9.050900E-4	4.487404E-1	1.238672E+1
3.615200E+3	4.198400E+2	2.761528E+1	-1.019888E+0	9.001660E-5	1.447882E-3	9.001660E-4	4.449227E-1	1.228691E+1
3.626966E+3	4.196400E+2	2.762844E+1	-8.877616E-1	8.950800E-5	1.569642E-3	8.950800E-4	4.458190E-1	1.231774E+1
3.641159E+3	4.194300E+2	2.764228E+1	-1.073162E+0	8.890500E-5	1.478348E-3	8.890500E-4	4.421728E-1	1.222287E+1
3.652900E+3	4.192200E+2	2.765612E+1	-1.071702E+0	8.840000E-5	1.565159E-3	8.840000E-4	4.437910E-1	1.227342E+1
3.664657E+3	4.190100E+2	2.766998E+1	-1.005362E+0	8.787480E-5	1.590967E-3	8.787480E-4	4.442346E-1	1.229100E+1
3.676593E+3	4.188100E+2	2.768320E+1	-9.791922E-1	8.733100E-5	1.615988E-3	8.733100E-4	4.519579E-1	1.251131E+1
3.686397E+3	4.186500E+2	2.769378E+1	-9.917355E-1	8.689700E-5	1.496201E-3	8.689700E-4	4.586678E-1	1.270298E+1
3.700312E+3	4.184200E+2	2.770900E+1	-8.736617E-1	8.632940E-5	1.429420E-3	8.632940E-4	4.471105E-1	1.238924E+1
3.711987E+3	4.182500E+2	2.772026E+1	-1.054945E+0	8.585680E-5	1.414641E-3	8.585680E-4	4.399399E-1	1.219569E+1
3.725637E+3	4.180100E+2	2.773618E+1	-1.058616E+0	8.529160E-5	1.514924E-3	8.529160E-4	4.424487E-1	1.227130E+1
3.735839E+3	4.178300E+2	2.774813E+1	-9.977551E-1	8.484780E-5	1.709702E-3	8.484780E-4	4.442945E-1	1.232782E+1
3.747866E+3	4.176300E+2	2.776142E+1	-9.499208E-1	8.432680E-5	1.563347E-3	8.432680E-4	4.461596E-1	1.238682E+1
3.759867E+3	4.174400E+2	2.777405E+1	-1.035152E+0	8.383380E-5	1.548883E-3	8.383380E-4	4.428107E-1	1.229910E+1
3.773778E+3	4.172000E+2	2.779003E+1	-1.044333E+0	8.328360E-5	1.507643E-3	8.328360E-4	4.405154E-1	1.224094E+1
3.783545E+3	4.170300E+2	2.780136E+1	-1.009336E+0	8.286040E-5	1.609382E-3	8.286040E-4	4.436822E-1	1.233462E+1
3.795434E+3	4.168300E+2	2.781470E+1	-9.714529E-1	8.235440E-5	1.557518E-3	8.235440E-4	4.488687E-1	1.248593E+1
3.807169E+3	4.166400E+2	2.782738E+1	-9.799048E-1	8.188240E-5	1.501275E-3	8.188240E-4	4.398644E-1	1.224114E+1
3.821252E+3	4.164100E+2	2.784275E+1	-1.062126E+0	8.134240E-5	1.516309E-3	8.134240E-4	4.429636E-1	1.233241E+1
3.833115E+3	4.162000E+2	2.785680E+1	-9.057059E-1	8.086380E-5	1.657001E-3	8.086380E-4	4.471741E-1	1.245532E+1
3.843052E+3	4.160500E+2	2.786684E+1	-1.010867E+0	8.044920E-5	1.572443E-3	8.044920E-4	4.581454E-1	1.276805E+1
3.854923E+3	4.158500E+2	2.788025E+1	-9.581186E-1	7.997560E-5	1.536332E-3	7.997560E-4	4.608331E-1	1.284912E+1
3.868700E+3	4.156300E+2	2.789500E+1	-9.771149E-1	7.942840E-5	1.497242E-3	7.942840E-4	4.445041E-1	1.239916E+1
3.880367E+3	4.154400E+2	2.790776E+1	-1.073162E+0	7.897640E-5	1.486091E-3	7.897640E-4	4.403825E-1	1.229033E+1
3.892108E+3	4.152300E+2	2.792187E+1	-1.042097E+0	7.851880E-5	1.631958E-3	7.851880E-4	4.391065E-1	1.226079E+1
3.904199E+3	4.150200E+2	2.793600E+1	-1.021711E+0	7.802360E-5	1.654106E-3	7.802360E-4	4.404596E-1	1.230449E+1
3.915944E+3	4.148200E+2	2.794947E+1	-1.065269E+0	7.754080E-5	1.576465E-3	7.754080E-4	4.561622E-1	1.274902E+1
3.927772E+3	4.146100E+2	2.796363E+1	-8.514901E-1	7.707100E-5	1.569740E-3	7.707100E-4	4.544471E-1	1.270781E+1
3.939751E+3	4.144400E+2	2.797510E+1	-1.013662E+0	7.662140E-5	1.465300E-3	7.662140E-4	4.490245E-1	1.256255E+1
3.953365E+3	4.142100E+2	2.799063E+1	-1.001510E+0	7.611900E-5	1.579541E-3	7.611900E-4	4.464126E-1	1.249524E+1
3.965946E+3	4.140000E+2	2.800483E+1	-1.041466E+0	7.564600E-5	1.699589E-3	7.564600E-4	4.398980E-1	1.231858E+1
3.976316E+3	4.138200E+2	2.801701E+1	-1.065117E+0	7.523640E-5	1.631699E-3	7.523640E-4	4.426053E-1	1.240101E+1
3.988709E+3	4.136000E+2	2.803191E+1	-1.066288E+0	7.473160E-5	1.857909E-3	7.473160E-4	4.524718E-1	1.268284E+1
3.999963E+3	4.134000E+2	2.804548E+1	-8.560829E-1	7.430000E-5	1.766612E-3	7.430000E-4	4.505360E-1	1.263500E+1
4.010476E+3	4.132500E+2	2.805566E+1	-1.061869E+0	7.391040E-5	1.557514E-3	7.391040E-4	4.525246E-1	1.269710E+1
4.024037E+3	4.130100E+2	2.807196E+1	-9.057363E-1	7.340640E-5	1.544809E-3	7.340640E-4	4.504246E-1	1.264407E+1
4.035961E+3	4.128300E+2	2.808420E+1	-1.005446E+0	7.298520E-5	1.481888E-3	7.298520E-4	4.337386E-1	1.218127E+1
4.047896E+3	4.126300E+2	2.809781E+1	-1.099725E+0	7.255620E-5	1.543582E-3	7.255620E-4	4.367578E-1	1.227258E+1
4.059899E+3	4.124100E+2	2.811280E+1	-9.908348E-1	7.211520E-5	1.665777E-3	7.211520E-4	4.474391E-1	1.257786E+1
4.072010E+3	4.122100E+2	2.812644E+1	-8.461219E-1	7.166100E-5	1.582324E-3	7.166100E-4	4.610866E-1	1.296763E+1
4.084065E+3	4.120400E+2	2.813804E+1	-9.527789E-1	7.122980E-5	1.476287E-3	7.122980E-4	4.626558E-1	1.301936E+1
4.096030E+3	4.118500E+2	2.815103E+1	-1.049716E+0	7.081920E-5	1.565348E-3	7.081920E-4	4.608513E-1	1.297479E+1
4.109748E+3	4.116100E+2	2.816744E+1	-1.038062E+0	7.032620E-5	1.610456E-3	7.032620E-4	4.563715E-1	1.285453E+1
4.121308E+3	4.114100E+2	2.818113E+1	-1.105528E+0	6.984680E-5	1.775297E-3	6.984680E-4	4.663469E-1	1.314122E+1
4.133248E+3	4.111900E+2	2.819621E+1	-9.635652E-1	6.936620E-5	1.787306E-3	6.936620E-4	4.667409E-1	1.315920E+1
4.143211E+3	4.110300E+2	2.820719E+1	-9.646302E-1	6.899720E-5	1.625304E-3	6.899720E-4	4.473263E-1	1.261858E+1
4.155029E+3	4.108400E+2	2.822023E+1	-9.882555E-1	6.861800E-5	1.479939E-3	6.861800E-4	4.414378E-1	1.245860E+1
4.168993E+3	4.106100E+2	2.823604E+1	-9.616196E-1	6.815380E-5	1.492668E-3	6.815380E-4	4.395880E-1	1.241166E+1
4.180848E+3	4.104200E+2	2.824911E+1	-1.031016E+0	6.774840E-5	1.620216E-3	6.774840E-4	4.474080E-1	1.263855E+1
4.192487E+3	4.102200E+2	2.826288E+1	-1.003428E+0	6.733000E-5	1.663747E-3	6.733000E-4	4.519136E-1	1.277239E+1
4.204446E+3	4.100200E+2	2.827667E+1	-9.553339E-1	6.691140E-5	1.524939E-3	6.691140E-4	4.482112E-1	1.267378E+1
4.216379E+3	4.098300E+2	2.828978E+1	-1.001669E+0	6.651780E-5	1.577823E-3	6.651780E-4	4.464066E-1	1.262909E+1
4.228359E+3	4.096300E+2	2.830359E+1	-1.060160E+0	6.611680E-5	1.605840E-3	6.611680E-4	4.418677E-1	1.250694E+1
4.240244E+3	4.094200E+2	2.831811E+1	-1.080896E+0	6.568800E-5	1.675724E-3	6.568800E-4	4.544711E-1	1.286922E+1
4.251901E+3	4.092100E+2	2.833264E+1	-8.638211E-1	6.527780E-5	1.623157E-3	6.527780E-4	4.599669E-1	1.303168E+1
4.263709E+3	4.090400E+2	2.834442E+1	-9.979751E-1	6.487000E-5	1.649417E-3	6.487000E-4	4.497241E-1	1.274815E+1
4.277537E+3	4.088100E+2	2.836036E+1	-1.010611E+0	6.442420E-5	1.543784E-3	6.442420E-4	4.459018E-1	1.264581E+1
4.289411E+3	4.086100E+2	2.837424E+1	-9.846260E-1	6.407000E-5	1.437456E-3	6.407000E-4	4.377170E-1	1.241918E+1
4.300989E+3	4.084200E+2	2.838744E+1	-1.034037E+0	6.367100E-5	1.694000E-3	6.367100E-4	4.525111E-1	1.284540E+1
4.312594E+3	4.082200E+2	2.840135E+1	-9.207946E-1	6.326920E-5	1.652122E-3	6.326920E-4	3.869018E-1	1.098892E+1
